Repository: shiyuasuka/KnowMat

# KnowMat: Agentic Pipeline for Materials Science Data Extraction

[切换到中文 README](README_zh.md)

KnowMat extracts auditable composition, processing, structure, characterization,
and property data from scientific papers (`.pdf`, `.txt`, or `.md`). The pipeline
uses an OpenAI-compatible language model, evidence-bound extraction, OCR, chart
processing, and quality/audit records while preserving the existing `final.json`
output format.

## Quick start

Requirements: Python 3.11+, an OpenAI-compatible LLM endpoint, and one OCR
backend described below.

```bash
git clone https://github.com/shiyuasuka/KnowMat.git
cd KnowMat

# macOS/Linux (zsh or bash)
python3 -m venv venv
source venv/bin/activate

# Windows PowerShell (use these two lines instead):

# py -3 -m venv venv

# .\\venv\\Scripts\\Activate.ps1

# Windows cmd.exe activation: venv\\Scripts\\activate.bat
python -m pip install --upgrade pip
python -m pip install -e .
python -m pip install -r requirements.txt
python -m pip install -e ".[standardization]"
python scripts/download_embedding_model.py
cp .env.example .env
```

KnowMat loads `.env` automatically. Do not run `source .env`; this avoids shell
problems with CRLF-formatted files.

## Configure the LLM

Set the provider credentials in `.env`:

```dotenv
LLM_API_KEY=your_api_key
LLM_BASE_URL=https://your-openai-compatible-endpoint/v1
LLM_MODEL=your_model_name
```

The model name and endpoint are intentionally not hard-coded. Provider-specific
reasoning or response-format options can be left at their defaults or copied
from `.env.example` when supported by the selected endpoint.

## OCR backends

### Cloud PaddleOCR

Add the token to `.env`:

```dotenv
PADDLEOCR_API_TOKEN=your_paddleocr_token
PADDLEOCR_API_URL=https://paddleocr.aistudio-app.com/api/v2/ocr/jobs

# Optional; defaults to PaddleOCR-VL-1.6
PADDLEOCR_API_MODEL=PaddleOCR-VL-1.6
```

Run OCR and freeze its manifest, then run extraction:

```bash
python -m knowmat --input-folder data/raw --ocr-only --paddleocr-api \
  --force-rerun --skip-cached-ocr --new-ocr-baseline fresh
python -m knowmat --input-folder data/raw --output-dir data/output \
  --use-ocr-baseline fresh --rerun-extraction --full-pipeline \
  --workers 6 --max-runs 1
```

### Local OCR on NVIDIA Linux/Windows (including Blackwell)

Local inference uses PaddlePaddle GPU and CUDA. After the base installation:

```bash
python -m pip uninstall -y paddlepaddle paddlepaddle-gpu
python -m pip install -r requirements-gpu.txt \
  -i https://www.paddlepaddle.org.cn/packages/stable/cu129/
python scripts/download_paddleocrvl_models.py --model-dir models/paddleocrvl1_6
python -m knowmat --input-folder data/raw --output-dir data/output \
  --full-pipeline --force-rerun --workers 1
```

The model preload command downloads PaddleOCR-VL 1.6 into `models/`. Model
weights are local-only and are not committed. For Blackwell-specific CUDA and
driver combinations, follow the [PaddleOCR NVIDIA Blackwell guide](https://www.paddleocr.ai/latest/version3.x/pipeline_usage/PaddleOCR-VL-NVIDIA-Blackwell.html).

### Local OCR on macOS (Apple Silicon or Intel)

PaddleOCR-VL 1.6 also supports local PaddlePaddle inference on macOS. Install
the CPU runtime and document-parser extra in the same venv:

```bash
python -m pip install "paddlepaddle==3.2.1" \
  -i https://www.paddlepaddle.org.cn/packages/stable/cpu/
python -m pip install -U "paddleocr[doc-parser]"
python scripts/download_paddleocrvl_models.py --model-dir models/paddleocrvl1_6
python -m knowmat --input-folder data/raw --output-dir data/output \
  --full-pipeline --force-rerun --workers 1
```

For an MLX-VLM backend on Apple Silicon, see the [PaddleOCR Apple Silicon guide](https://www.paddleocr.ai/latest/version3.x/pipeline_usage/PaddleOCR-VL-Apple-Silicon.html).

MinerU remains an optional compatibility OCR backend: set `MINERU_API_KEY` and
add `--mineru-api` when required by an existing deployment.

## Embedding model (required)

The quick-start commands install and warm the embedding model. Property
standardization and image-text alignment use it at runtime:

```bash
python -m pip install -e ".[standardization]"
python scripts/download_embedding_model.py
```

This warms the default CLIP model in the user Transformers cache. Override the
model or device with `KNOWMAT_EMBEDDING_MODEL` and `KNOWMAT_EMBEDDING_DEVICE`.

## Common commands

```bash

# Re-run extraction against an existing frozen OCR baseline
python -m knowmat --input-folder data/raw --output-dir data/output \
  --use-ocr-baseline fresh --rerun-extraction --workers 6 --max-runs 1

# Process selected papers
python -m knowmat --input-folder data/raw --only paper_001 paper_002

# Validate endpoint capabilities before a batch run
python scripts/probe_extraction_capabilities.py --model "your_model_name" \
  --output data/capability_probe.json
```

Successful extraction is not repeated three times by default. Use `--max-runs`
greater than one only when an explicit multi-round comparison is needed.

File: evaluation/groundtruth/4-data.json
{
    "Dataset_Description": "High Entropy Alloy Data Extraction Template",
    "Materials": [
      {
        "description": "--- 第2种合金 (Material 2): Ni-Cr-W-Mo Superalloy (SD3230) ---",
        "Mat_ID": "M002",
        "Alloy_Name_Raw": "SD3230",
        "Formula_Normalized": "Ni61.3Cr25.3W4.4Mo1.4Fe1.7Co1.4Al1.1Mn0.4Si0.7C2.5La0.013",
        "Composition_JSON": {
          "Ni": 61.3,
          "Cr": 25.3,
          "W": 4.4,
          "Mo": 1.4,
          "Fe": 1.7,
          "Co": 1.4,
          "Al": 1.1,
          "Mn": 0.4,
          "Si": 0.7,
          "C": 2.5,
          "La": 0.013
        },
        "Source_DOI": "10.1016/j.ijplas.2025.104409",
        "Processed_Samples": [
          {
            "Sample_ID": "SD3230_AB_Horizontal",
            "Process_Category": "AM_LPBF",
            "Process_Text_For_AI": "Fabricated by Laser Powder Bed Fusion (LPBF) using a Concept Laser Mlab 200R. Process parameters: Laser power 190 W, scanning speed 900 mm/s, hatch spacing 110 µm, layer thickness 40 µm. Zig-zag scanning strategy with 90° rotation between layers. Tested in the horizontal direction (perpendicular to build direction).",
            "Key_Params_JSON": {
              "Laser_Power_W": 190,
              "Scanning_Speed_mm_s": 900,
              "Hatch_Spacing_um": 110,
              "Layer_Thickness_um": 40,
              "Scanning_Strategy": "Zig-zag with 90 deg rotation",
              "Build_Direction": "Vertical",
              "Loading_Direction": "Horizontal"
            },
            "Main_Phase": "FCC",
            "Microstructure_Text_For_AI": "Periodic columnar-to-crescent grain morphology. Large columnar grains grow along the build direction [001]. High initial dislocation density due to rapid solidification. No gamma prime precipitates observed.",
            "Has_Precipitates": false,
            "Grain_Size_avg_um": 14.5,
            "Performance_Tests": [
              {
                "Test_ID": "T_SD3230_AB_H_RT_YS",
                "Test_Temperature_K": 298,
                "Property_Type": "Yield_Strength",
                "Property_Value": 1121.5,
                "Property_Unit": "MPa"
              },
              {
                "Test_ID": "T_SD3230_AB_H_RT_EL",
                "Test_Temperature_K": 298,
                "Property_Type": "Elongation",
                "Property_Value": 8.2,
                "Property_Unit": "%"
              },
              {
                "Test_ID": "T_SD3230_AB_H_900C_YS",
                "Test_Temperature_K": 1173,
                "Property_Type": "Yield_Strength",
                "Property_Value": 341.5,
                "Property_Unit": "MPa"
              },
              {
                "Test_ID": "T_SD3230_AB_H_900C_EL",
                "Test_Temperature_K": 1173,
                "Property_Type": "Elongation",
                "Property_Value": 7.7,
                "Property_Unit": "%"
              }
            ]
          },
          {
            "Sample_ID": "SD3230_AB_Vertical",
            "Process_Category": "AM_LPBF",
            "Process_Text_For_AI": "Fabricated by Laser Powder Bed Fusion (LPBF) using a Concept Laser Mlab 200R. Process parameters: Laser power 190 W, scanning speed 900 mm/s, hatch spacing 110 µm, layer thickness 40 µm. Zig-zag scanning strategy with 90° rotation between layers. Tested in the vertical direction (parallel to build direction).",
            "Key_Params_JSON": {
              "Laser_Power_W": 190,
              "Scanning_Speed_mm_s": 900,
              "Hatch_Spacing_um": 110,
              "Layer_Thickness_um": 40,
              "Scanning_Strategy": "Zig-zag with 90 deg rotation",
              "Build_Direction": "Vertical",
              "Loading_Direction": "Vertical"
            },
            "Main_Phase": "FCC",
            "Microstructure_Text_For_AI": "Periodic columnar-to-crescent grain morphology. Large columnar grains grow along the build direction [001]. High initial dislocation density due to rapid solidification. No gamma prime precipitates observed.",
            "Has_Precipitates": false,
            "Grain_Size_avg_um": 14.5,
            "Performance_Tests": [
              {
                "Test_ID": "T_SD3230_AB_V_RT_YS",
                "Test_Temperature_K": 298,
                "Property_Type": "Yield_Strength",
                "Property_Value": 1026.5,
                "Property_Unit": "MPa"
              },
              {
                "Test_ID": "T_SD3230_AB_V_RT_EL",
                "Test_Temperature_K": 298,
                "Property_Type": "Elongation",
                "Property_Value": 4.2,
                "Property_Unit": "%"
              },
              {
                "Test_ID": "T_SD3230_AB_V_900C_YS",
                "Test_Temperature_K": 1173,
                "Property_Type": "Yield_Strength",
                "Property_Value": 364.3,
                "Property_Unit": "MPa"
              },
              {
                "Test_ID": "T_SD3230_AB_V_900C_EL",
                "Test_Temperature_K": 1173,
                "Property_Type": "Elongation",
                "Property_Value": 15.5,
                "Property_Unit": "%"
              }
            ]
          },
          {
            "Sample_ID": "SD3230_HT_Horizontal",
            "Process_Category": "HeatTreat",
            "Process_Text_For_AI": "Fabricated by LPBF (190 W, 900 mm/s) followed by solid-solution heat treatment at 1150°C for 2 hours (based on ASTM-B572). Tested in the horizontal direction.",
            "Key_Params_JSON": {
              "Laser_Power_W": 190,
              "Scanning_Speed_mm_s": 900,
              "Hatch_Spacing_um": 110,
              "Layer_Thickness_um": 40,
              "Heat_Treatment": "1150 C for 2 h, Solid Solution",
              "Loading_Direction": "Horizontal"
            },
            "Main_Phase": "FCC",
            "Microstructure_Text_For_AI": "Periodic columnar-to-crescent grain morphology retained from LPBF state. Dislocation density significantly reduced by heat treatment. FCC matrix with no gamma prime precipitates.",
            "Has_Precipitates": false,
            "Grain_Size_avg_um": 13.5,
            "Performance_Tests": [
              {
                "Test_ID": "T_SD3230_HT_H_RT_YS",
                "Test_Temperature_K": 298,
                "Property_Type": "Yield_Strength",
                "Property_Value": 775.0,
                "Property_Unit": "MPa"
              },
              {
                "Test_ID": "T_SD3230_HT_H_RT_EL",
                "Test_Temperature_K": 298,
                "Property_Type": "Elongation",
                "Property_Value": 12.6,
                "Property_Unit": "%"
              },
              {
                "Test_ID": "T_SD3230_HT_H_900C_YS",
                "Test_Temperature_K": 1173,
                "Property_Type": "Yield_Strength",
                "Property_Value": 275.0,
                "Property_Unit": "MPa"
              },
              {
                "Test_ID": "T_SD3230_HT_H_900C_EL",
                "Test_Temperature_K": 1173,
                "Property_Type": "Elongation",
                "Property_Value": 20.0,
                "Property_Unit": "%"
              }
            ]
          },
          {
            "Sample_ID": "SD3230_HT_Vertical",
            "Process_Category": "HeatTreat",
            "Process_Text_For_AI": "Fabricated by LPBF (190 W, 900 mm/s) followed by solid-solution heat treatment at 1150°C for 2 hours (based on ASTM-B572). Tested in the vertical direction.",
            "Key_Params_JSON": {
              "Laser_Power_W": 190,
              "Scanning_Speed_mm_s": 900,
              "Hatch_Spacing_um": 110,
              "Layer_Thickness_um": 40,
              "Heat_Treatment": "1150 C for 2 h, Solid Solution",
              "Loading_Direction": "Vertical"
            },
            "Main_Phase": "FCC",
            "Microstructure_Text_For_AI": "Periodic columnar-to-crescent grain morphology retained from LPBF state. Dislocation density significantly reduced by heat treatment. FCC matrix with no gamma prime precipitates.",
            "Has_Precipitates": false,
            "Grain_Size_avg_um": 13.5,
            "Performance_Tests": [
              {
                "Test_ID": "T_SD3230_HT_V_RT_YS",
                "Test_Temperature_K": 298,
                "Property_Type": "Yield_Strength",
                "Property_Value": 773.0,
                "Property_Unit": "MPa"
              },
              {
                "Test_ID": "T_SD3230_HT_V_RT_EL",
                "Test_Temperature_K": 298,
                "Property_Type": "Elongation",
                "Property_Value": 12.8,
                "Property_Unit": "%"
              },
              {
                "Test_ID": "T_SD3230_HT_V_900C_YS",
                "Test_Temperature_K": 1173,
                "Property_Type": "Yield_Strength",
                "Property_Value": 273.0,
                "Property_Unit": "MPa"
              },
              {
                "Test_ID": "T_SD3230_HT_V_900C_EL",
                "Test_Temperature_K": 1173,
                "Property_Type": "Elongation",
                "Property_Value": 47.5,
                "Property_Unit": "%"
              }
            ]
          }
        ]
      }
    ]
  }

File: evaluation/groundtruth/AYzJ5YexzHG1b1fwF_ul.json
{
  "Dataset_Description": "Alloy Data Extraction from provided paper",
  "Source_DOI": null,
  "Source_File": "AYzJ5YexzHG1b1fwF_ul.txt",
  "Paper_Title": "Development of processing strategies for multigraded selective laser melting of Ti6Al4V and IN718",
  "Materials": [
    {
      "_description": "--- Material 1: Ti6Al4V SLM as-built ---",
      "Composition_Info": {
        "Mat_ID": "M_Ti64_SLM_01",
        "Alloy_Name_Raw": "Ti6Al4V",
        "Formula_Normalized": null,
        "Composition_Type": "wt%",
        "Composition": {
          "Ti": 88.93,
          "Al": 6.40,
          "V": 4.10,
          "Ni": 0.00,
          "Cr": 0.00,
          "Fe": 0.18,
          "Nb": 0.00,
          "Mo": 0.00,
          "other": 0.39
        },
        "Measured_Composition": null,
        "Measurement_Method": null
      },
      "Process_Info": {
        "Sample_ID": "S_Ti64_AB_01",
        "Process_Category": "AM",
        "Process_Text_For_AI": "SLM of Ti6Al4V gas atomized powder (LPW) on Ti6Al4V substrate using Powderful prototype. Layer thickness 50 um, focal position on powder bed, Ar atmosphere. Optimal energy density for full densification: E >= 160 J/mm3. Sample shown in Fig. 10 produced at E = 178 J/mm3.",
        "Key_Params": {
          "Laser_Power_W_Range": "200-400",
          "Scan_Speed_mm_s_Range": "500-1900",
          "Hatch_Distance_um_Range": "50-100",
          "Layer_Thickness_um": 50,
          "Energy_Density_J_mm3_FullDensification": 160,
          "Energy_Density_J_mm3_Optimal": 178,
          "Process_Gas": "Ar"
        },
        "Main_Phase": "alpha prime martensite",
        "Microstructure_Text_For_AI": "Fine acicular alpha prime (alpha') martensitic laths organized within prior beta grain boundaries with different inclinations, mainly at +/-45 degrees with respect to the build direction. Columnar grains result from epitaxial growth of the previous layer upon successive laser scans. Some lack of fusion defects present.",
        "Has_Precipitates": false,
        "Grain_Size_avg_um": null,
        "Grain_Size_avg_um_StdDev": null
      },
      "Properties_Info": [
        {
          "Test_ID": "T_Ti64_01",
          "Test_Temperature_K": 298.15,
          "Property_Type": "Hardness_HV",
          "Property_Value": 402.0,
          "Property_Value_Range": null,
          "Property_StdDev": 7.0,
          "Property_Unit": "HV"
        }
      ]
    },
    {
      "_description": "--- Material 2: IN718 SLM as-built ---",
      "Composition_Info": {
        "Mat_ID": "M_IN718_SLM_01",
        "Alloy_Name_Raw": "IN718 (Inconel 718)",
        "Formula_Normalized": null,
        "Composition_Type": "wt%",
        "Composition": {
          "Ti": 0.97,
          "Al": 0.48,
          "V": 0.00,
          "Ni": 52.99,
          "Cr": 19.04,
          "Fe": 18.20,
          "Nb": 4.90,
          "Mo": 2.73,
          "other": 0.69
        },
        "Measured_Composition": null,
        "Measurement_Method": null
      },
      "Process_Info": {
        "Sample_ID": "S_IN718_AB_01",
        "Process_Category": "AM",
        "Process_Text_For_AI": "SLM of IN718 gas atomized powder (LPW) on IN718 substrate using Powderful prototype. Layer thickness 50 um, focal position on powder bed, Ar atmosphere. Optimal energy density for full densification: E >= 300 J/mm3. Sample shown in Fig. 11 produced at E = 300 J/mm3.",
        "Key_Params": {
          "Laser_Power_W_Range": "250-450",
          "Scan_Speed_mm_s_Range": "100-1000",
          "Hatch_Distance_um_Range": "50-100",
          "Layer_Thickness_um": 50,
          "Energy_Density_J_mm3_FullDensification": 300,
          "Energy_Density_J_mm3_Optimal": 300,
          "Process_Gas": "Ar"
        },
        "Main_Phase": "gamma (FCC) + gamma double prime / delta",
        "Microstructure_Text_For_AI": "Typical layer-by-layer SLM manufacturing characteristics with visible melt pool morphology. Columnar grains across several layers with very fine dendritic structure. Strong segregation in interdendritic zones enriched in Nb and Mo. Bright phases in BSE image achieve Nb content up to 23.7 wt% (EDX) and Mo up to 2.5 wt%, associated with Ni3Nb delta-phase formation.",
        "Has_Precipitates": true,
        "Grain_Size_avg_um": null,
        "Grain_Size_avg_um_StdDev": null
      },
      "Properties_Info": [
        {
          "Test_ID": "T_IN718_01",
          "Test_Temperature_K": 298.15,
          "Property_Type": "Hardness_HV",
          "Property_Value": 255.0,
          "Property_Value_Range": null,
          "Property_StdDev": 13.0,
          "Property_Unit": "HV"
        }
      ]
    },
    {
      "_description": "--- Material 3: Ti6Al4V + 10 wt% IN718 blend SLM ---",
      "Composition_Info": {
        "Mat_ID": "M_Blend_10_01",
        "Alloy_Name_Raw": "Ti6Al4V + 10 wt% IN718",
        "Formula_Normalized": null,
        "Composition_Type": "wt%",
        "Composition": {
          "Ti": 83.10,
          "Al": 4.20,
          "V": 3.25,
          "Ni": 5.00,
          "Cr": 1.96,
          "Fe": 1.75,
          "Nb": 0.47,
          "Mo": 0.26,
          "other": 0.01
        },
        "Measured_Composition": {
          "Al": 5.18,
          "V": 3.83,
          "Cr": 1.54,
          "Fe": 1.78,
          "Ni": 5.08,
          "Nb": 0.66,
          "Mo": 0.30
        },
        "Measurement_Method": "EDX (SEM)"
      },
      "Process_Info": {
        "Sample_ID": "S_Blend10_AB_01",
        "Process_Category": "AM",
        "Process_Text_For_AI": "SLM of Ti6Al4V + 10 wt% IN718 premixed blend using Powderful multi-material system with double hopper and mixing chamber. Layer thickness 50 um, hatch 50 um, Ar atmosphere. Produced at E = 165 J/mm3. Pore-free and crack-free.",
        "Key_Params": {
          "Laser_Power_W_Range": "300-450",
          "Scan_Speed_mm_s_Range": "350-850",
          "Hatch_Distance_um": 50,
          "Layer_Thickness_um": 50,
          "Energy_Density_J_mm3": 165,
          "Process_Gas": "Ar"
        },
        "Main_Phase": "beta + alpha",
        "Microstructure_Text_For_AI": "Non-uniform microstructure across specimen surface. Deposited layers clearly distinguishable, no alpha martensitic laths observed. IN718 alloying elements (Ni, Cr, Fe) act as beta-stabilizers for titanium, promoting beta phase growth and retention to room temperature. Dendritic microstructure not clearly observable, indicating low microsegregation. Macrosegregated areas at layer interfaces with Ni up to 15 wt% and Cr up to 3.6 wt%.",
        "Has_Precipitates": false,
        "Grain_Size_avg_um": null,
        "Grain_Size_avg_um_StdDev": null
      },
      "Properties_Info": [
        {
          "Test_ID": "T_Blend10_01",
          "Test_Temperature_K": 298.15,
          "Property_Type": "Hardness_HV",
          "Property_Value": 381.0,
          "Property_Value_Range": null,
          "Property_StdDev": 21.0,
          "Property_Unit": "HV"
        }
      ]
    },
    {
      "_description": "--- Material 4: Ti6Al4V + 20 wt% IN718 blend SLM ---",
      "Composition_Info": {
        "Mat_ID": "M_Blend_20_01",
        "Alloy_Name_Raw": "Ti6Al4V + 20 wt% IN718",
        "Formula_Normalized": null,
        "Composition_Type": "wt%",
        "Composition": {
          "Ti": 74.36,
          "Al": 3.85,
          "V": 2.91,
          "Ni": 10.00,
          "Cr": 3.92,
          "Fe": 3.50,
          "Nb": 0.95,
          "Mo": 0.53,
          "other": -0.02
        },
        "Measured_Composition": {
          "Al": 4.37,
          "V": 3.47,
          "Cr": 3.44,
          "Fe": 3.55,
          "Ni": 10.21,
          "Nb": 1.70,
          "Mo": 0.86
        },
        "Measurement_Method": "EDX (SEM)"
      },
      "Process_Info": {
        "Sample_ID": "S_Blend20_AB_01",
        "Process_Category": "AM",
        "Process_Text_For_AI": "SLM of Ti6Al4V + 20 wt% IN718 premixed blend using Powderful multi-material system. Layer thickness 50 um, hatch 50 um, Ar atmosphere. Produced at E = 267 J/mm3. Crack-free for E > 266 J/mm3. Highest solidification range (delta T = 288 C) but still processable.",
        "Key_Params": {
          "Laser_Power_W_Range": "300-450",
          "Scan_Speed_mm_s_Range": "350-850",
          "Hatch_Distance_um": 50,
          "Layer_Thickness_um": 50,
          "Energy_Density_J_mm3": 267,
          "Process_Gas": "Ar"
        },
        "Main_Phase": "beta + second phase (Ni-rich)",
        "Microstructure_Text_For_AI": "Complex yet uniform microstructure with clear evidence of a second phase nucleated in the interdendritic zones. Beta phase formation expected with increased IN718 content. SEM/EDX analysis shows second phase rich in Ni (up to 17 wt%). Solidification range 288 C, the highest among all blends.",
        "Has_Precipitates": true,
        "Grain_Size_avg_um": null,
        "Grain_Size_avg_um_StdDev": null
      },
      "Properties_Info": [
        {
          "Test_ID": "T_Blend20_01",
          "Test_Temperature_K": 298.15,
          "Property_Type": "Hardness_HV",
          "Property_Value": 477.0,
          "Property_Value_Range": null,
          "Property_StdDev": 16.0,
          "Property_Unit": "HV"
        }
      ]
    },
    {
      "_description": "--- Material 5: Ti6Al4V + 30 wt% IN718 blend SLM (cracked) ---",
      "Composition_Info": {
        "Mat_ID": "M_Blend_30_01",
        "Alloy_Name_Raw": "Ti6Al4V + 30 wt% IN718",
        "Formula_Normalized": null,
        "Composition_Type": "wt%",
        "Composition": {
          "Ti": 64.74,
          "Al": 3.45,
          "V": 2.53,
          "Ni": 15.53,
          "Cr": 6.07,
          "Fe": 5.42,
          "Nb": 1.47,
          "Mo": 0.82,
          "other": -0.03
        },
        "Measured_Composition": {
          "Al": 3.81,
          "V": 2.14,
          "Cr": 6.44,
          "Fe": 6.96,
          "Ni": 19.05,
          "Nb": 4.11,
          "Mo": 0.63
        },
        "Measurement_Method": "EDX (SEM)"
      },
      "Process_Info": {
        "Sample_ID": "S_Blend30_AB_01",
        "Process_Category": "AM",
        "Process_Text_For_AI": "SLM of Ti6Al4V + 30 wt% IN718 premixed blend using Powderful multi-material system. Layer thickness 50 um, hatch 50 um, Ar atmosphere. Produced at E = 400 J/mm3. Severe macro cracks regardless of process parameters. Cracks comparable to specimen size.",
        "Key_Params": {
          "Laser_Power_W_Range": "300-450",
          "Scan_Speed_mm_s_Range": "350-850",
          "Hatch_Distance_um": 50,
          "Layer_Thickness_um": 50,
          "Energy_Density_J_mm3": 400,
          "Process_Gas": "Ar"
        },
        "Main_Phase": "alpha-Ti + Ti2Ni + beta",
        "Microstructure_Text_For_AI": "Intermetallic Ti2Ni phase nucleates (bright phase). Alpha-Ti + Ti2Ni eutectoid transformation starts at beta grain boundaries. Massive precipitation of intermetallic phase causes dendritic solidification microstructure to be no longer observable. Ti2Ni starts to form in the liquid phase at this composition. Solidification range 194 C.",
        "Has_Precipitates": true,
        "Grain_Size_avg_um": null,
        "Grain_Size_avg_um_StdDev": null
      },
      "Properties_Info": [
        {
          "Test_ID": "T_Blend30_01",
          "Test_Temperature_K": 298.15,
          "Property_Type": "Hardness_HV",
          "Property_Value": 684.0,
          "Property_Value_Range": null,
          "Property_StdDev": 48.0,
          "Property_Unit": "HV"
        }
      ]
    },
    {
      "_description": "--- Material 6: Ti6Al4V + 40 wt% IN718 blend SLM (cracked) ---",
      "Composition_Info": {
        "Mat_ID": "M_Blend_40_01",
        "Alloy_Name_Raw": "Ti6Al4V + 40 wt% IN718",
        "Formula_Normalized": null,
        "Composition_Type": "wt%",
        "Composition": {
          "Ti": 56.87,
          "Al": 3.13,
          "V": 2.22,
          "Ni": 20.00,
          "Cr": 9.80,
          "Fe": 7.00,
          "Nb": 1.89,
          "Mo": 1.05,
          "other": -1.96
        },
        "Measured_Composition": {
          "Al": 3.66,
          "V": 4.53,
          "Cr": 2.33,
          "Fe": 7.08,
          "Ni": 20.69,
          "Nb": 2.80,
          "Mo": 1.41
        },
        "Measurement_Method": "EDX (SEM)"
      },
      "Process_Info": {
        "Sample_ID": "S_Blend40_AB_01",
        "Process_Category": "AM",
        "Process_Text_For_AI": "SLM of Ti6Al4V + 40 wt% IN718 premixed blend using Powderful multi-material system. Layer thickness 50 um, hatch 50 um, Ar atmosphere. Produced at E = 400 J/mm3. Severe macro cracks regardless of process parameters. Ti2Ni intermetallic forms in liquid state.",
        "Key_Params": {
          "Laser_Power_W_Range": "300-450",
          "Scan_Speed_mm_s_Range": "350-850",
          "Hatch_Distance_um": 50,
          "Layer_Thickness_um": 50,
          "Energy_Density_J_mm3": 400,
          "Process_Gas": "Ar"
        },
        "Main_Phase": "alpha-Ti + Ti2Ni + beta",
        "Microstructure_Text_For_AI": "Intermetallic Ti2Ni phase present (bright phase). Alpha-Ti + Ti2Ni eutectoid transformation at beta grain boundaries. Massive precipitation of intermetallic phase, dendritic solidification microstructure no longer observable. Solidification range 119 C. Alpha phase destabilized with temperature formation decreased below 600 K.",
        "Has_Precipitates": true,
        "Grain_Size_avg_um": null,
        "Grain_Size_avg_um_StdDev": null
      },
      "Properties_Info": [
        {
          "Test_ID": "T_Blend40_01",
          "Test_Temperature_K": 298.15,
          "Property_Type": "Hardness_HV",
          "Property_Value": 582.0,
          "Property_Value_Range": null,
          "Property_StdDev": 27.0,
          "Property_Unit": "HV"
        }
      ]
    },
    {
      "_description": "--- Material 7: Multigraded Ti6Al4V/IN718 specimen ---",
      "Composition_Info": {
        "Mat_ID": "M_Graded_01",
        "Alloy_Name_Raw": "Multigraded Ti6Al4V/IN718 (0-20 wt% IN718)",
        "Formula_Normalized": null,
        "Composition_Type": "wt%",
        "Composition": {
          "Ti": 79.14,
          "Al": 4.75,
          "V": 3.67,
          "Ni": 5.33,
          "Cr": 1.97,
          "Fe": 1.75,
          "Nb": 0.47,
          "Mo": 0.26,
          "other": 2.66
        },
        "Measured_Composition": null,
        "Measurement_Method": null
      },
      "Process_Info": {
        "Sample_ID": "S_Graded_01",
        "Process_Category": "AM",
        "Process_Text_For_AI": "Multigraded Ti6Al4V/IN718 specimen built via multi-material SLM on Ti6Al4V substrate. First 42 layers pure Ti6Al4V, then discrete steps of 5 wt% IN718 increase (5, 10, 15, 20 wt%), 12 layers per blend. Two replicates. Layer interdiffusion creates smoother composition transition than nominal. Fully dense and crack-free up to 20 wt% IN718. Hardness increases gradually along build direction due to dilution effect and increased hard intermetallic inclusions.",
        "Key_Params": {
          "Layer_Thickness_um": 50,
          "Hatch_Distance_um": 50,
          "Laser_Power_W": 300,
          "Process_Gas": "Ar",
          "Layers_Ti6Al4V_0pct": 42,
          "Layers_5pct_IN718": 12,
          "Layers_10pct_IN718": 12,
          "Layers_15pct_IN718": 12,
          "Layers_20pct_IN718": 12,
          "Scan_Speed_mm_s_Layers_0_10pct": 700,
          "Scan_Speed_mm_s_Layers_15pct": 550,
          "Scan_Speed_mm_s_Layers_20pct": 450,
          "Energy_Density_J_mm3_Layers_0_10pct": 170,
          "Energy_Density_J_mm3_Layers_15pct": 218,
          "Energy_Density_J_mm3_Layers_20pct": 267
        },
        "Main_Phase": "alpha prime martensite (base) to beta + intermetallic (top)",
        "Microstructure_Text_For_AI": "Graded microstructure along build direction. Base region shows Ti6Al4V-like alpha prime martensitic structure. Increasing IN718 content promotes beta phase stabilization and formation of hard intermetallic inclusions (Ti2Ni). Dilution effect from layer interdiffusion creates smoother composition and hardness transition than premixed blends. Highest hardness in layers enriched in Ni, Nb, Cr and Fe.",
        "Has_Precipitates": true,
        "Grain_Size_avg_um": null,
        "Grain_Size_avg_um_StdDev": null
      },
      "Properties_Info": []
    }
  ]
}
