Repository: shiyuasuka/KnowMat

# KnowMat: Agentic Pipeline for Materials Science Data Extraction

[切换到中文 README](README_zh.md)

KnowMat extracts auditable composition, processing, structure, characterization,
and property data from scientific papers (`.pdf`, `.txt`, or `.md`). The pipeline
uses an OpenAI-compatible language model, evidence-bound extraction, OCR, chart
processing, and quality/audit records while preserving the existing `final.json`
output format.

## Quick start

Requirements: Python 3.11+, an OpenAI-compatible LLM endpoint, and one OCR
backend described below.

```bash
git clone https://github.com/shiyuasuka/KnowMat.git
cd KnowMat

# macOS/Linux (zsh or bash)
python3 -m venv venv
source venv/bin/activate

# Windows PowerShell (use these two lines instead):

# py -3 -m venv venv

# .\\venv\\Scripts\\Activate.ps1

# Windows cmd.exe activation: venv\\Scripts\\activate.bat
python -m pip install --upgrade pip
python -m pip install -e .
python -m pip install -r requirements.txt
python -m pip install -e ".[standardization]"
python scripts/download_embedding_model.py
cp .env.example .env
```

KnowMat loads `.env` automatically. Do not run `source .env`; this avoids shell
problems with CRLF-formatted files.

## Configure the LLM

Set the provider credentials in `.env`:

```dotenv
LLM_API_KEY=your_api_key
LLM_BASE_URL=https://your-openai-compatible-endpoint/v1
LLM_MODEL=your_model_name
```

The model name and endpoint are intentionally not hard-coded. Provider-specific
reasoning or response-format options can be left at their defaults or copied
from `.env.example` when supported by the selected endpoint.

## OCR backends

### Cloud PaddleOCR

Add the token to `.env`:

```dotenv
PADDLEOCR_API_TOKEN=your_paddleocr_token
PADDLEOCR_API_URL=https://paddleocr.aistudio-app.com/api/v2/ocr/jobs

# Optional; defaults to PaddleOCR-VL-1.6
PADDLEOCR_API_MODEL=PaddleOCR-VL-1.6
```

Run OCR and freeze its manifest, then run extraction:

```bash
python -m knowmat --input-folder data/raw --ocr-only --paddleocr-api \
  --force-rerun --skip-cached-ocr --new-ocr-baseline fresh
python -m knowmat --input-folder data/raw --output-dir data/output \
  --use-ocr-baseline fresh --rerun-extraction --full-pipeline \
  --workers 6 --max-runs 1
```

### Local OCR on NVIDIA Linux/Windows (including Blackwell)

Local inference uses PaddlePaddle GPU and CUDA. After the base installation:

```bash
python -m pip uninstall -y paddlepaddle paddlepaddle-gpu
python -m pip install -r requirements-gpu.txt \
  -i https://www.paddlepaddle.org.cn/packages/stable/cu129/
python scripts/download_paddleocrvl_models.py --model-dir models/paddleocrvl1_6
python -m knowmat --input-folder data/raw --output-dir data/output \
  --full-pipeline --force-rerun --workers 1
```

The model preload command downloads PaddleOCR-VL 1.6 into `models/`. Model
weights are local-only and are not committed. For Blackwell-specific CUDA and
driver combinations, follow the [PaddleOCR NVIDIA Blackwell guide](https://www.paddleocr.ai/latest/version3.x/pipeline_usage/PaddleOCR-VL-NVIDIA-Blackwell.html).

### Local OCR on macOS (Apple Silicon or Intel)

PaddleOCR-VL 1.6 also supports local PaddlePaddle inference on macOS. Install
the CPU runtime and document-parser extra in the same venv:

```bash
python -m pip install "paddlepaddle==3.2.1" \
  -i https://www.paddlepaddle.org.cn/packages/stable/cpu/
python -m pip install -U "paddleocr[doc-parser]"
python scripts/download_paddleocrvl_models.py --model-dir models/paddleocrvl1_6
python -m knowmat --input-folder data/raw --output-dir data/output \
  --full-pipeline --force-rerun --workers 1
```

For an MLX-VLM backend on Apple Silicon, see the [PaddleOCR Apple Silicon guide](https://www.paddleocr.ai/latest/version3.x/pipeline_usage/PaddleOCR-VL-Apple-Silicon.html).

MinerU remains an optional compatibility OCR backend: set `MINERU_API_KEY` and
add `--mineru-api` when required by an existing deployment.

## Embedding model (required)

The quick-start commands install and warm the embedding model. Property
standardization and image-text alignment use it at runtime:

```bash
python -m pip install -e ".[standardization]"
python scripts/download_embedding_model.py
```

This warms the default CLIP model in the user Transformers cache. Override the
model or device with `KNOWMAT_EMBEDDING_MODEL` and `KNOWMAT_EMBEDDING_DEVICE`.

## Common commands

```bash

# Re-run extraction against an existing frozen OCR baseline
python -m knowmat --input-folder data/raw --output-dir data/output \
  --use-ocr-baseline fresh --rerun-extraction --workers 6 --max-runs 1

# Process selected papers
python -m knowmat --input-folder data/raw --only paper_001 paper_002

# Validate endpoint capabilities before a batch run
python scripts/probe_extraction_capabilities.py --model "your_model_name" \
  --output data/capability_probe.json
```

Successful extraction is not repeated three times by default. Use `--max-runs`
greater than one only when an explicit multi-round comparison is needed.

File: evaluation/output/3-2024-JMST- Co42Cr20Ni30Ti4Al4/3-2024-JMST- Co42Cr20Ni30Ti4Al4_extraction.json
{
  "Dataset_Description": "High Entropy Alloy Data Extraction Template",
  "schema_version": "2.2",
  "pipeline_version": "knowmat-2.1.0",
  "Materials": [
    {
      "description": "--- Material 1: Co42Cr20Ni30Ti4Al4 ---",
      "Mat_ID": "M001",
      "Alloy_Name_Raw": "Co42Cr20Ni30Ti4Al4 [As-Built]",
      "Formula_Normalized": "Co42Cr20Ni30Ti4Al4",
      "Composition_JSON": {
        "Co": 42.0,
        "Cr": 20.0,
        "Ni": 30.0,
        "Ti": 4.0,
        "Al": 4.0
      },
      "Source_DOI": "10.1016/j.jmst.2024.02.077",
      "Source_File": "3-2024-JMST- Co42Cr20Ni30Ti4Al4.md",
      "Processed_Samples": [
        {
          "Sample_ID": "S001_01_As-Built_Not_specified",
          "Process_Category": "AM_SLM",
          "Process_Text_For_AI": "SLM with 200 W laser power, 1000 mm/s scan speed, 90 µm hatching space, 40 µm layer thickness, Ar atmosphere",
          "Key_Params_JSON": {
            "Laser_Power_W": 200,
            "Scan_Speed_mm_s": 1000,
            "Layer_Thickness_um": 40,
            "Hatch_Spacing_um": 90,
            "Shielding_Gas": "Argon",
            "Build_Orientation": "Not specified"
          },
          "Main_Phase": "FCC",
          "Microstructure_Text_For_AI": "Uniform sub-grain cellular structures, no precipitates, dislocation walls at cellular boundaries",
          "Has_Precipitates": false,
          "Grain_Size_avg_um": 0.63,
          "Performance_Tests": [
            {
              "Test_ID": "T001",
              "Test_Temperature_K": 298,
              "Property_Type": "Yield_Strength",
              "Property_Value": 953.0,
              "Property_Unit": "MPa"
            },
            {
              "Test_ID": "T002",
              "Test_Temperature_K": 298,
              "Property_Type": "Ultimate_Tensile_Strength",
              "Property_Value": 1370.0,
              "Property_Unit": "MPa"
            },
            {
              "Test_ID": "T003",
              "Test_Temperature_K": 298,
              "Property_Type": "Elongation",
              "Property_Value": 49.9,
              "Property_Unit": "%"
            },
            {
              "Test_ID": "T004",
              "Test_Temperature_K": 77,
              "Property_Type": "Yield_Strength",
              "Property_Value": 734.0,
              "Property_Unit": "MPa"
            },
            {
              "Test_ID": "T005",
              "Test_Temperature_K": 77,
              "Property_Type": "Ultimate_Tensile_Strength",
              "Property_Value": 995.0,
              "Property_Unit": "MPa"
            },
            {
              "Test_ID": "T006",
              "Test_Temperature_K": 77,
              "Property_Type": "Elongation",
              "Property_Value": 37.7,
              "Property_Unit": "%"
            }
          ]
        },
        {
          "Sample_ID": "S001_02_As-Annealed_Not_specified",
          "Process_Category": "AM_SLM + HeatTreat",
          "Process_Text_For_AI": "SLM followed by annealing at 973 K for 64 h with water quenching",
          "Key_Params_JSON": {
            "Laser_Power_W": 200,
            "Scan_Speed_mm_s": 1000,
            "Layer_Thickness_um": 40,
            "Hatch_Spacing_um": 90,
            "Shielding_Gas": "Argon",
            "Annealing_Temperature_K": 973,
            "Annealing_Time_h": 64,
            "Build_Orientation": "Not specified"
          },
          "Main_Phase": "FCC + L12",
          "Microstructure_Text_For_AI": "Coarsened cellular structures, discontinuous and continuous L12 precipitates, recrystallized grains",
          "Has_Precipitates": true,
          "Grain_Size_avg_um": 1.24,
          "Performance_Tests": [
            {
              "Test_ID": "T001",
              "Test_Temperature_K": 298,
              "Property_Type": "Yield_Strength",
              "Property_Value": 1180.0,
              "Property_Unit": "MPa"
            },
            {
              "Test_ID": "T002",
              "Test_Temperature_K": 298,
              "Property_Type": "Ultimate_Tensile_Strength",
              "Property_Value": 1586.0,
              "Property_Unit": "MPa"
            },
            {
              "Test_ID": "T003",
              "Test_Temperature_K": 298,
              "Property_Type": "Elongation",
              "Property_Value": 22.7,
              "Property_Unit": "%"
            },
            {
              "Test_ID": "T004",
              "Test_Temperature_K": 77,
              "Property_Type": "Yield_Strength",
              "Property_Value": 1341.0,
              "Property_Unit": "MPa"
            },
            {
              "Test_ID": "T005",
              "Test_Temperature_K": 77,
              "Property_Type": "Ultimate_Tensile_Strength",
              "Property_Value": 1944.0,
              "Property_Unit": "MPa"
            },
            {
              "Test_ID": "T006",
              "Test_Temperature_K": 77,
              "Property_Type": "Elongation",
              "Property_Value": 22.6,
              "Property_Unit": "%"
            },
            {
              "Test_ID": "T007",
              "Test_Temperature_K": 773,
              "Property_Type": "Yield_Strength",
              "Property_Value": 977.0,
              "Property_Unit": "MPa"
            },
            {
              "Test_ID": "T008",
              "Test_Temperature_K": 773,
              "Property_Type": "Ultimate_Tensile_Strength",
              "Property_Value": 1263.0,
              "Property_Unit": "MPa"
            },
            {
              "Test_ID": "T009",
              "Test_Temperature_K": 773,
              "Property_Type": "Elongation",
              "Property_Value": 13.8,
              "Property_Unit": "%"
            },
            {
              "Test_ID": "T010",
              "Test_Temperature_K": 873,
              "Property_Type": "Yield_Strength",
              "Property_Value": 926.0,
              "Property_Unit": "MPa"
            },
            {
              "Test_ID": "T011",
              "Test_Temperature_K": 873,
              "Property_Type": "Ultimate_Tensile_Strength",
              "Property_Value": 1147.0,
              "Property_Unit": "MPa"
            },
            {
              "Test_ID": "T012",
              "Test_Temperature_K": 873,
              "Property_Type": "Elongation",
              "Property_Value": 9.1,
              "Property_Unit": "%"
            }
          ]
        }
      ]
    }
  ]
}

File: evaluation/output/3-2024-JMST- Co42Cr20Ni30Ti4Al4/3-2024-JMST- Co42Cr20Ni30Ti4Al4_qa_report.json
{
  "paper_name": "3-2024-JMST- Co42Cr20Ni30Ti4Al4",
  "pipeline_version": "knowmat-2.0.1",
  "materials_target_count": 1,
  "samples_count": 2,
  "properties_count": 18,
  "unknown_process_count": 0,
  "phase_filled_rate": 1.0,
  "missing_doi": 0,
  "needs_review": false,
  "red_line_triggers": [],
  "final_confidence_score": null
}
