Repository: shiyuasuka/KnowMat

# KnowMat: Agentic Pipeline for Materials Science Data Extraction

[切换到中文 README](README_zh.md)

KnowMat extracts auditable composition, processing, structure, characterization,
and property data from scientific papers (`.pdf`, `.txt`, or `.md`). The pipeline
uses an OpenAI-compatible language model, evidence-bound extraction, OCR, chart
processing, and quality/audit records while preserving the existing `final.json`
output format.

## Quick start

Requirements: Python 3.11+, an OpenAI-compatible LLM endpoint, and one OCR
backend described below.

```bash
git clone https://github.com/shiyuasuka/KnowMat.git
cd KnowMat

# macOS/Linux (zsh or bash)
python3 -m venv venv
source venv/bin/activate

# Windows PowerShell (use these two lines instead):

# py -3 -m venv venv

# .\\venv\\Scripts\\Activate.ps1

# Windows cmd.exe activation: venv\\Scripts\\activate.bat
python -m pip install --upgrade pip
python -m pip install -e .
python -m pip install -r requirements.txt
python -m pip install -e ".[standardization]"
python scripts/download_embedding_model.py
cp .env.example .env
```

KnowMat loads `.env` automatically. Do not run `source .env`; this avoids shell
problems with CRLF-formatted files.

## Configure the LLM

Set the provider credentials in `.env`:

```dotenv
LLM_API_KEY=your_api_key
LLM_BASE_URL=https://your-openai-compatible-endpoint/v1
LLM_MODEL=your_model_name
```

The model name and endpoint are intentionally not hard-coded. Provider-specific
reasoning or response-format options can be left at their defaults or copied
from `.env.example` when supported by the selected endpoint.

## OCR backends

### Cloud PaddleOCR

Add the token to `.env`:

```dotenv
PADDLEOCR_API_TOKEN=your_paddleocr_token
PADDLEOCR_API_URL=https://paddleocr.aistudio-app.com/api/v2/ocr/jobs

# Optional; defaults to PaddleOCR-VL-1.6
PADDLEOCR_API_MODEL=PaddleOCR-VL-1.6
```

Run OCR and freeze its manifest, then run extraction:

```bash
python -m knowmat --input-folder data/raw --ocr-only --paddleocr-api \
  --force-rerun --skip-cached-ocr --new-ocr-baseline fresh
python -m knowmat --input-folder data/raw --output-dir data/output \
  --use-ocr-baseline fresh --rerun-extraction --full-pipeline \
  --workers 6 --max-runs 1
```

### Local OCR on NVIDIA Linux/Windows (including Blackwell)

Local inference uses PaddlePaddle GPU and CUDA. After the base installation:

```bash
python -m pip uninstall -y paddlepaddle paddlepaddle-gpu
python -m pip install -r requirements-gpu.txt \
  -i https://www.paddlepaddle.org.cn/packages/stable/cu129/
python scripts/download_paddleocrvl_models.py --model-dir models/paddleocrvl1_6
python -m knowmat --input-folder data/raw --output-dir data/output \
  --full-pipeline --force-rerun --workers 1
```

The model preload command downloads PaddleOCR-VL 1.6 into `models/`. Model
weights are local-only and are not committed. For Blackwell-specific CUDA and
driver combinations, follow the [PaddleOCR NVIDIA Blackwell guide](https://www.paddleocr.ai/latest/version3.x/pipeline_usage/PaddleOCR-VL-NVIDIA-Blackwell.html).

### Local OCR on macOS (Apple Silicon or Intel)

PaddleOCR-VL 1.6 also supports local PaddlePaddle inference on macOS. Install
the CPU runtime and document-parser extra in the same venv:

```bash
python -m pip install "paddlepaddle==3.2.1" \
  -i https://www.paddlepaddle.org.cn/packages/stable/cpu/
python -m pip install -U "paddleocr[doc-parser]"
python scripts/download_paddleocrvl_models.py --model-dir models/paddleocrvl1_6
python -m knowmat --input-folder data/raw --output-dir data/output \
  --full-pipeline --force-rerun --workers 1
```

For an MLX-VLM backend on Apple Silicon, see the [PaddleOCR Apple Silicon guide](https://www.paddleocr.ai/latest/version3.x/pipeline_usage/PaddleOCR-VL-Apple-Silicon.html).

MinerU remains an optional compatibility OCR backend: set `MINERU_API_KEY` and
add `--mineru-api` when required by an existing deployment.

## Embedding model (required)

The quick-start commands install and warm the embedding model. Property
standardization and image-text alignment use it at runtime:

```bash
python -m pip install -e ".[standardization]"
python scripts/download_embedding_model.py
```

This warms the default CLIP model in the user Transformers cache. Override the
model or device with `KNOWMAT_EMBEDDING_MODEL` and `KNOWMAT_EMBEDDING_DEVICE`.

## Common commands

```bash

# Re-run extraction against an existing frozen OCR baseline
python -m knowmat --input-folder data/raw --output-dir data/output \
  --use-ocr-baseline fresh --rerun-extraction --workers 6 --max-runs 1

# Process selected papers
python -m knowmat --input-folder data/raw --only paper_001 paper_002

# Validate endpoint capabilities before a batch run
python scripts/probe_extraction_capabilities.py --model "your_model_name" \
  --output data/capability_probe.json
```

Successful extraction is not repeated three times by default. Use `--max-runs`
greater than one only when an explicit multi-round comparison is needed.

File: qwen3.5/5-2024-IJP-在_FeCoCrNiMox/5-2024-IJP-在_FeCoCrNiMox_extraction.json
{
  "Dataset_Description": "High Entropy Alloy Data Extraction Template",
  "schema_version": "2.2",
  "pipeline_version": "knowmat-2.1.0",
  "Materials": [
    {
      "description": "--- Material 1: Fe25Co25Cr25Ni25 ---",
      "Mat_ID": "M001",
      "Alloy_Name_Raw": "FeCoCrNi (Mo0)",
      "Formula_Normalized": "Fe25Co25Cr25Ni25",
      "Composition_JSON": {
        "Fe": 25.0,
        "Co": 25.0,
        "Cr": 25.0,
        "Ni": 25.0
      },
      "Source_DOI": "10.1016/j.ijplas.2024.104142",
      "Source_File": "5-2024-IJP-在 FeCoCrNiMox.md",
      "Processed_Samples": [
        {
          "Sample_ID": "S004_01_Default",
          "Process_Category": "AM_LPBF",
          "Process_Text_For_AI": "L-PBF with preheating temperature of 120 °C; laser power 200 W; scan speed 750 mm/s; hatch spacing 80 μm; layer thickness 40 μm",
          "Key_Params_JSON": {
            "Laser_Power_W": 200.0,
            "Scan_Speed_mm_s": 750.0,
            "Hatch_Spacing_um": 80.0,
            "Layer_Thickness_um": 40.0,
            "Preheat_Temperature_C": 120.0,
            "Shielding_Gas": "Ar"
          },
          "Main_Phase": "FCC",
          "Microstructure_Text_For_AI": "Columnar grains along build direction; 100<111> texture; dislocation cell patterns not obvious; no precipitates observed",
          "Has_Precipitates": false,
          "Grain_Size_avg_um": 35.1,
          "Performance_Tests": [
            {
              "Test_ID": "T001",
              "Test_Temperature_K": 298,
              "Property_Type": "Yield_Strength",
              "Property_Value": 566.0,
              "Property_Unit": "MPa"
            },
            {
              "Test_ID": "T002",
              "Test_Temperature_K": 298,
              "Property_Type": "Ultimate_Tensile_Strength",
              "Property_Value": 719.0,
              "Property_Unit": "MPa"
            },
            {
              "Test_ID": "T003",
              "Test_Temperature_K": 298,
              "Property_Type": "Uniform_Elongation",
              "Property_Value": 18.15,
              "Property_Unit": "%"
            },
            {
              "Test_ID": "T004",
              "Test_Temperature_K": 298,
              "Property_Type": "Total_Elongation",
              "Property_Value": 19.82,
              "Property_Unit": "%"
            },
            {
              "Test_ID": "T005",
              "Test_Temperature_K": 873,
              "Property_Type": "Yield_Strength",
              "Property_Value": 398.0,
              "Property_Unit": "MPa"
            },
            {
              "Test_ID": "T006",
              "Test_Temperature_K": 873,
              "Property_Type": "Ultimate_Tensile_Strength",
              "Property_Value": 420.0,
              "Property_Unit": "MPa"
            },
            {
              "Test_ID": "T007",
              "Test_Temperature_K": 873,
              "Property_Type": "Uniform_Elongation",
              "Property_Value": 1.2,
              "Property_Unit": "%"
            },
            {
              "Test_ID": "T008",
              "Test_Temperature_K": 873,
              "Property_Type": "Total_Elongation",
              "Property_Value": 1.25,
              "Property_Unit": "%"
            }
          ]
        }
      ]
    },
    {
      "description": "--- Material 2: Fe22.22Co22.22Cr22.22Ni22.22Mo11.11 ---",
      "Mat_ID": "M002",
      "Alloy_Name_Raw": "FeCoCrNiMo0.5 (Mo5)",
      "Formula_Normalized": "Fe22.22Co22.22Cr22.22Ni22.22Mo11.11",
      "Composition_JSON": {
        "Fe": 22.22,
        "Co": 22.22,
        "Cr": 22.22,
        "Ni": 22.22,
        "Mo": 11.11
      },
      "Source_DOI": "10.1016/j.ijplas.2024.104142",
      "Source_File": "5-2024-IJP-在 FeCoCrNiMox.md",
      "Processed_Samples": [
        {
          "Sample_ID": "S001_01_Default",
          "Process_Category": "AM_LPBF",
          "Process_Text_For_AI": "L-PBF with preheating temperature of 120 °C; laser power 200 W; scan speed 750 mm/s; hatch spacing 70 μm; layer thickness 40 μm",
          "Key_Params_JSON": {
            "Laser_Power_W": 200.0,
            "Scan_Speed_mm_s": 750.0,
            "Hatch_Spacing_um": 70.0,
            "Layer_Thickness_um": 40.0,
            "Preheat_Temperature_C": 120.0,
            "Shielding_Gas": "Ar"
          },
          "Main_Phase": "FCC",
          "Microstructure_Text_For_AI": "Random grain orientation; 100<111> texture; dislocation cell patterns visible with cell wall thickness ~50 nm; rod-shaped σ-phase and blocky μ-phase precipitates at grain boundaries; nano-twins inside dislocation cell patterns",
          "Has_Precipitates": true,
          "Grain_Size_avg_um": 51.9,
          "Performance_Tests": [
            {
              "Test_ID": "T001",
              "Test_Temperature_K": 298,
              "Property_Type": "Yield_Strength",
              "Property_Value": 830.0,
              "Property_Unit": "MPa"
            },
            {
              "Test_ID": "T002",
              "Test_Temperature_K": 298,
              "Property_Type": "Ultimate_Tensile_Strength",
              "Property_Value": 1091.0,
              "Property_Unit": "MPa"
            },
            {
              "Test_ID": "T003",
              "Test_Temperature_K": 298,
              "Property_Type": "Uniform_Elongation",
              "Property_Value": 19.38,
              "Property_Unit": "%"
            },
            {
              "Test_ID": "T004",
              "Test_Temperature_K": 298,
              "Property_Type": "Total_Elongation",
              "Property_Value": 19.93,
              "Property_Unit": "%"
            },
            {
              "Test_ID": "T005",
              "Test_Temperature_K": 873,
              "Property_Type": "Yield_Strength",
              "Property_Value": 578.0,
              "Property_Unit": "MPa"
            },
            {
              "Test_ID": "T006",
              "Test_Temperature_K": 873,
              "Property_Type": "Ultimate_Tensile_Strength",
              "Property_Value": 799.0,
              "Property_Unit": "MPa"
            },
            {
              "Test_ID": "T007",
              "Test_Temperature_K": 873,
              "Property_Type": "Uniform_Elongation",
              "Property_Value": 11.16,
              "Property_Unit": "%"
            },
            {
              "Test_ID": "T008",
              "Test_Temperature_K": 873,
              "Property_Type": "Total_Elongation",
              "Property_Value": 11.33,
              "Property_Unit": "%"
            }
          ]
        }
      ]
    },
    {
      "description": "--- Material 3: Fe23.33Co23.33Cr23.33Ni23.33Mo6.67 ---",
      "Mat_ID": "M003",
      "Alloy_Name_Raw": "FeCoCrNiMo0.3 (Mo3)",
      "Formula_Normalized": "Fe23.33Co23.33Cr23.33Ni23.33Mo6.67",
      "Composition_JSON": {
        "Fe": 23.33,
        "Co": 23.33,
        "Cr": 23.33,
        "Ni": 23.33,
        "Mo": 6.67
      },
      "Source_DOI": "10.1016/j.ijplas.2024.104142",
      "Source_File": "5-2024-IJP-在 FeCoCrNiMox.md",
      "Processed_Samples": [
        {
          "Sample_ID": "S002_01_Default",
          "Process_Category": "AM_LPBF",
          "Process_Text_For_AI": "L-PBF with preheating temperature of 120 °C; laser power 200 W; scan speed 750 mm/s; hatch spacing 80 μm; layer thickness 40 μm",
          "Key_Params_JSON": {
            "Laser_Power_W": 200.0,
            "Scan_Speed_mm_s": 750.0,
            "Hatch_Spacing_um": 80.0,
            "Layer_Thickness_um": 40.0,
            "Preheat_Temperature_C": 120.0,
            "Shielding_Gas": "Ar"
          },
          "Main_Phase": "FCC",
          "Microstructure_Text_For_AI": "Random grain orientation; 100<111> texture; dislocation cell patterns visible; rod-shaped nanoscale σ-phase precipitates at grain boundaries",
          "Has_Precipitates": true,
          "Grain_Size_avg_um": 57.5,
          "Performance_Tests": [
            {
              "Test_ID": "T001",
              "Test_Temperature_K": 298,
              "Property_Type": "Yield_Strength",
              "Property_Value": 698.0,
              "Property_Unit": "MPa"
            },
            {
              "Test_ID": "T002",
              "Test_Temperature_K": 298,
              "Property_Type": "Ultimate_Tensile_Strength",
              "Property_Value": 953.0,
              "Property_Unit": "MPa"
            },
            {
              "Test_ID": "T003",
              "Test_Temperature_K": 298,
              "Property_Type": "Uniform_Elongation",
              "Property_Value": 25.02,
              "Property_Unit": "%"
            },
            {
              "Test_ID": "T004",
              "Test_Temperature_K": 298,
              "Property_Type": "Total_Elongation",
              "Property_Value": 27.78,
              "Property_Unit": "%"
            },
            {
              "Test_ID": "T005",
              "Test_Temperature_K": 873,
              "Property_Type": "Yield_Strength",
              "Property_Value": 477.0,
              "Property_Unit": "MPa"
            },
            {
              "Test_ID": "T006",
              "Test_Temperature_K": 873,
              "Property_Type": "Ultimate_Tensile_Strength",
              "Property_Value": 661.0,
              "Property_Unit": "MPa"
            },
            {
              "Test_ID": "T007",
              "Test_Temperature_K": 873,
              "Property_Type": "Uniform_Elongation",
              "Property_Value": 19.35,
              "Property_Unit": "%"
            },
            {
              "Test_ID": "T008",
              "Test_Temperature_K": 873,
              "Property_Type": "Total_Elongation",
              "Property_Value": 22.98,
              "Property_Unit": "%"
            }
          ]
        }
      ]
    },
    {
      "description": "--- Material 4: Fe24.39Co24.39Cr24.39Ni24.39Mo2.44 ---",
      "Mat_ID": "M004",
      "Alloy_Name_Raw": "FeCoCrNiMo0.1 (Mo1)",
      "Formula_Normalized": "Fe24.39Co24.39Cr24.39Ni24.39Mo2.44",
      "Composition_JSON": {
        "Fe": 24.39,
        "Co": 24.39,
        "Cr": 24.39,
        "Ni": 24.39,
        "Mo": 2.44
      },
      "Source_DOI": "10.1016/j.ijplas.2024.104142",
      "Source_File": "5-2024-IJP-在 FeCoCrNiMox.md",
      "Processed_Samples": [
        {
          "Sample_ID": "S003_01_Default",
          "Process_Category": "AM_LPBF",
          "Process_Text_For_AI": "L-PBF with preheating temperature of 120 °C; laser power 200 W; scan speed 750 mm/s; hatch spacing 80 μm; layer thickness 40 μm",
          "Key_Params_JSON": {
            "Laser_Power_W": 200.0,
            "Scan_Speed_mm_s": 750.0,
            "Hatch_Spacing_um": 80.0,
            "Layer_Thickness_um": 40.0,
            "Preheat_Temperature_C": 120.0,
            "Shielding_Gas": "Ar"
          },
          "Main_Phase": "FCC",
          "Microstructure_Text_For_AI": "Random grain orientation; 100<111> texture; dislocation cell patterns visible with cell wall thickness ~200 nm; no precipitates observed",
          "Has_Precipitates": false,
          "Grain_Size_avg_um": 47.4,
          "Performance_Tests": [
            {
              "Test_ID": "T001",
              "Test_Temperature_K": 298,
              "Property_Type": "Yield_Strength",
              "Property_Value": 609.0,
              "Property_Unit": "MPa"
            },
            {
              "Test_ID": "T002",
              "Test_Temperature_K": 298,
              "Property_Type": "Ultimate_Tensile_Strength",
              "Property_Value": 776.0,
              "Property_Unit": "MPa"
            },
            {
              "Test_ID": "T003",
              "Test_Temperature_K": 298,
              "Property_Type": "Uniform_Elongation",
              "Property_Value": 27.46,
              "Property_Unit": "%"
            },
            {
              "Test_ID": "T004",
              "Test_Temperature_K": 298,
              "Property_Type": "Total_Elongation",
              "Property_Value": 36.51,
              "Property_Unit": "%"
            },
            {
              "Test_ID": "T005",
              "Test_Temperature_K": 873,
              "Property_Type": "Yield_Strength",
              "Property_Value": 407.0,
              "Property_Unit": "MPa"
            },
            {
              "Test_ID": "T006",
              "Test_Temperature_K": 873,
              "Property_Type": "Ultimate_Tensile_Strength",
              "Property_Value": 473.0,
              "Property_Unit": "MPa"
            },
            {
              "Test_ID": "T007",
              "Test_Temperature_K": 873,
              "Property_Type": "Uniform_Elongation",
              "Property_Value": 6.71,
              "Property_Unit": "%"
            },
            {
              "Test_ID": "T008",
              "Test_Temperature_K": 873,
              "Property_Type": "Total_Elongation",
              "Property_Value": 8.23,
              "Property_Unit": "%"
            }
          ]
        }
      ]
    },
    {
      "description": "--- Material 5: Fe25Co25Cr25Ni25Mo0 ---",
      "Mat_ID": "M005",
      "Alloy_Name_Raw": "FeCoCrNiMo0 (Mo0)",
      "Formula_Normalized": "Fe25Co25Cr25Ni25Mo0",
      "Composition_JSON": {
        "Fe": 25.0,
        "Co": 25.0,
        "Cr": 25.0,
        "Ni": 25.0,
        "Mo": 0.0
      },
      "Source_DOI": "10.1016/j.ijplas.2024.104142",
      "Source_File": "5-2024-IJP-在 FeCoCrNiMox.md",
      "Processed_Samples": []
    }
  ]
}

File: qwen3.5/5-2024-IJP-在_FeCoCrNiMox/5-2024-IJP-在_FeCoCrNiMox_qa_report.json
{
  "paper_name": "5-2024-IJP-在_FeCoCrNiMox",
  "pipeline_version": "knowmat-2.0.1",
  "materials_target_count": 5,
  "samples_count": 4,
  "properties_count": 32,
  "unknown_process_count": 0,
  "phase_filled_rate": 1.0,
  "missing_doi": 0,
  "needs_review": false,
  "red_line_triggers": [],
  "final_confidence_score": null
}
