Repository: shiyuasuka/KnowMat

# KnowMat: Agentic Pipeline for Materials Science Data Extraction

[切换到中文 README](README_zh.md)

KnowMat extracts auditable composition, processing, structure, characterization,
and property data from scientific papers (`.pdf`, `.txt`, or `.md`). The pipeline
uses an OpenAI-compatible language model, evidence-bound extraction, OCR, chart
processing, and quality/audit records while preserving the existing `final.json`
output format.

## Quick start

Requirements: Python 3.11+, an OpenAI-compatible LLM endpoint, and one OCR
backend described below.

```bash
git clone https://github.com/shiyuasuka/KnowMat.git
cd KnowMat

# macOS/Linux (zsh or bash)
python3 -m venv venv
source venv/bin/activate

# Windows PowerShell (use these two lines instead):

# py -3 -m venv venv

# .\\venv\\Scripts\\Activate.ps1

# Windows cmd.exe activation: venv\\Scripts\\activate.bat
python -m pip install --upgrade pip
python -m pip install -e .
python -m pip install -r requirements.txt
python -m pip install -e ".[standardization]"
python scripts/download_embedding_model.py
cp .env.example .env
```

KnowMat loads `.env` automatically. Do not run `source .env`; this avoids shell
problems with CRLF-formatted files.

## Configure the LLM

Set the provider credentials in `.env`:

```dotenv
LLM_API_KEY=your_api_key
LLM_BASE_URL=https://your-openai-compatible-endpoint/v1
LLM_MODEL=your_model_name
```

The model name and endpoint are intentionally not hard-coded. Provider-specific
reasoning or response-format options can be left at their defaults or copied
from `.env.example` when supported by the selected endpoint.

## OCR backends

### Cloud PaddleOCR

Add the token to `.env`:

```dotenv
PADDLEOCR_API_TOKEN=your_paddleocr_token
PADDLEOCR_API_URL=https://paddleocr.aistudio-app.com/api/v2/ocr/jobs

# Optional; defaults to PaddleOCR-VL-1.6
PADDLEOCR_API_MODEL=PaddleOCR-VL-1.6
```

Run OCR and freeze its manifest, then run extraction:

```bash
python -m knowmat --input-folder data/raw --ocr-only --paddleocr-api \
  --force-rerun --skip-cached-ocr --new-ocr-baseline fresh
python -m knowmat --input-folder data/raw --output-dir data/output \
  --use-ocr-baseline fresh --rerun-extraction --full-pipeline \
  --workers 6 --max-runs 1
```

### Local OCR on NVIDIA Linux/Windows (including Blackwell)

Local inference uses PaddlePaddle GPU and CUDA. After the base installation:

```bash
python -m pip uninstall -y paddlepaddle paddlepaddle-gpu
python -m pip install -r requirements-gpu.txt \
  -i https://www.paddlepaddle.org.cn/packages/stable/cu129/
python scripts/download_paddleocrvl_models.py --model-dir models/paddleocrvl1_6
python -m knowmat --input-folder data/raw --output-dir data/output \
  --full-pipeline --force-rerun --workers 1
```

The model preload command downloads PaddleOCR-VL 1.6 into `models/`. Model
weights are local-only and are not committed. For Blackwell-specific CUDA and
driver combinations, follow the [PaddleOCR NVIDIA Blackwell guide](https://www.paddleocr.ai/latest/version3.x/pipeline_usage/PaddleOCR-VL-NVIDIA-Blackwell.html).

### Local OCR on macOS (Apple Silicon or Intel)

PaddleOCR-VL 1.6 also supports local PaddlePaddle inference on macOS. Install
the CPU runtime and document-parser extra in the same venv:

```bash
python -m pip install "paddlepaddle==3.2.1" \
  -i https://www.paddlepaddle.org.cn/packages/stable/cpu/
python -m pip install -U "paddleocr[doc-parser]"
python scripts/download_paddleocrvl_models.py --model-dir models/paddleocrvl1_6
python -m knowmat --input-folder data/raw --output-dir data/output \
  --full-pipeline --force-rerun --workers 1
```

For an MLX-VLM backend on Apple Silicon, see the [PaddleOCR Apple Silicon guide](https://www.paddleocr.ai/latest/version3.x/pipeline_usage/PaddleOCR-VL-Apple-Silicon.html).

MinerU remains an optional compatibility OCR backend: set `MINERU_API_KEY` and
add `--mineru-api` when required by an existing deployment.

## Embedding model (required)

The quick-start commands install and warm the embedding model. Property
standardization and image-text alignment use it at runtime:

```bash
python -m pip install -e ".[standardization]"
python scripts/download_embedding_model.py
```

This warms the default CLIP model in the user Transformers cache. Override the
model or device with `KNOWMAT_EMBEDDING_MODEL` and `KNOWMAT_EMBEDDING_DEVICE`.

## Common commands

```bash

# Re-run extraction against an existing frozen OCR baseline
python -m knowmat --input-folder data/raw --output-dir data/output \
  --use-ocr-baseline fresh --rerun-extraction --workers 6 --max-runs 1

# Process selected papers
python -m knowmat --input-folder data/raw --only paper_001 paper_002

# Validate endpoint capabilities before a batch run
python scripts/probe_extraction_capabilities.py --model "your_model_name" \
  --output data/capability_probe.json
```

Successful extraction is not repeated three times by default. Use `--max-runs`
greater than one only when an explicit multi-round comparison is needed.

File: 手工标注结果/Kumar_2018_THL_revised2343.json (part 1 of 2)
{
  "Paper_Metadata": {
    "Paper_Title": "Micro-and meso-structures and their influence on mechanical properties of selectively laser melted Ti-6Al-4V",
    "DOI": "10.1016/j.actamat.2018.05.044"
  },
  "items": [
    {
      "Sample_ID": "B3090",
      "Gradient_Material": false,
      "Gradient_Group_ID": null,
      "Composition_Info": {
        "Role": "Target",
        "Alloy_Name_Raw": "Ti-6Al-4V ELI",
        "Nominal_Composition": {
          "Composition_Type": "wt%",
          "Elements_Normalized": {
            "Ti": 90.0,
            "Al": 6.0,
            "V": 4.0
          }
        },
        "Measured_Composition": null,
        "Note": "Commercial ELI grade Ti-6Al-4V powder; specific composition values not provided in text"
      },
      "Process_Info": {
        "Process_Category": "Selective Laser Melting (SLM)",
        "Process_Text": {
          "original": "Manufactured with ELI grade Ti-6Al-4V powder in an argon gas environment in an EOSINT M 280 SLM unit equipped with a Yb:YAG fiber laser. Process parameters: laser power 280 W, scan speed 1200 mm/s, scan spacing 0.14 mm, layer thickness 30 μm, scan rotation 90° between successive layers, energy density 55.6 J/mm³. Square cross-section coupons (64×64 mm², 14 mm thickness) and cylindrical samples (9 mm diameter, 64 mm long) were produced. Post-SLM stress relief annealing at 650°C for 3 h.",
          "simplified": "SLM (EOSINT M 280, Yb:YAG laser): P=280W, v=1200mm/s, h=0.14mm, t=30μm, φ=90°, J=55.6 J/mm³. Stress relieved at 650°C/3h in argon."
        },
        "Equipment": "EOSINT M 280 SLM unit with Yb:YAG fiber laser",
        "Key_Params": {
          "Laser_Power_W": 280,
          "Scanning_Speed_mm_s": 1200,
          "Hatch_Spacing_um": 140,
          "Layer_Thickness_um": 30,
          "Scan_Rotation_deg": 90,
          "Volumetric_Energy_Density_J_mm3": 55.6,
          "Annealing_Temperature_K": 923.15,
          "Annealing_Time_h": 3,
          "Protective_Atmosphere": "argon"
        }
      },
      "Microstructure_Info": {
        "Microstructure_Text": {
          "original": "Columnar prior β grains with square cross-section in B-plane (side length ~140 μm, approximately equal to scan spacing), spanning the entire height in S-plane. Fine acicular α/α' lath structure within prior β grains, with α phase decorating grain boundaries. Laths oriented at ~45° to build direction due to Burger's orientation relationships between cubic prior β and hexagonal α'. Epitaxial growth results in columnar grains growing in ⟨001⟩β directions normal to deposited layers. High energy density (55.6 J/mm³) melts all powder, eliminating heterogeneous nucleation sites, leading to full-height columnar grain growth. Both α and α' phases present (confirmed by TEM/SAED), with α' having lower c/a ratio (1.58) compared to α (1.59-1.6).",
          "simplified": "Columnar prior β grains (~140μm, full height), fine acicular α/α' laths at ~45° to BD, α at GBs. Epitaxial growth, no equiaxed grains."
        },
        "Main_Phase": "HCP α/α' (acicular lath mixture)",
        "Precipitates": [
          {
            "Phase_Type": "α (at prior β grain boundaries)",
            "Volume_Fraction_pct": null
          }
        ],
        "Porosity_pct": 0.37,
        "Relative_Density_pct": 99.76,
        "Grain_Size_avg_um": 140,
        "Precipitate_Size_avg_nm": null,
        "Advanced_Quantitative_Features": {
          "Colony_Size_avg_um": "10-15",
          "Lath_Thickness_max_um": 2.0
        }
      },
      "Properties_Info": [
        {
          "Property_Name": "Yield_Strength",
          "Test_Condition": "Tensile test, Loading axis parallel to build direction (B)",
          "Value_Numeric": 1161,
          "Value_Range": null,
          "Value_StdDev": 30,
          "Unit": "MPa",
          "Test_Temperature_K": 298.15,
          "Strain_Rate_s1": "1×10⁻³",
          "Tensile_Speed_mm_min": 0.36,
          "Hardness_Load": null,
          "Hardness_Dwell_Time_s": null,
          "Data_Source": "text",
          "Test_Specimen": "Dog-bone, gauge length 6mm, cross-section 2×0.5mm²",
          "Note": null
        },
        {
          "Property_Name": "Ultimate_Tensile_Strength",
          "Test_Condition": "Tensile test, Loading axis parallel to build direction (B)",
          "Value_Numeric": 1237,
          "Value_Range": null,
          "Value_StdDev": 30,
          "Unit": "MPa",
          "Test_Temperature_K": 298.15,
          "Strain_Rate_s1": "1×10⁻³",
          "Tensile_Speed_mm_min": 0.36,
          "Hardness_Load": null,
          "Hardness_Dwell_Time_s": null,
          "Data_Source": "text",
          "Test_Specimen": "Dog-bone, gauge length 6mm, cross-section 2×0.5mm²",
          "Note": null
        },
        {
          "Property_Name": "Elongation_Total",
          "Test_Condition": "Tensile test, Loading axis parallel to build direction (B)",
          "Value_Numeric": 7.6,
          "Value_Range": null,
          "Value_StdDev": 1,
          "Unit": "%",
          "Test_Temperature_K": 298.15,
          "Strain_Rate_s1": "1×10⁻³",
          "Tensile_Speed_mm_min": 0.36,
          "Hardness_Load": null,
          "Hardness_Dwell_Time_s": null,
          "Data_Source": "text",
          "Test_Specimen": "Dog-bone, gauge length 6mm, cross-section 2×0.5mm²",
          "Note": "Original paper reports ef (elongation to failure); not distinguished into uniform and fracture components"
        },
        {
          "Property_Name": "Fracture_Toughness_KIC",
          "Test_Condition": "Mode I fracture toughness, Loading axis parallel to build direction (B)",
          "Value_Numeric": 52,
          "Value_Range": null,
          "Value_StdDev": null,
          "Unit": "MPa√m",
          "Test_Temperature_K": 298.15,
          "Strain_Rate_s1": null,
          "Tensile_Speed_mm_min": null,
          "Hardness_Load": null,
          "Hardness_Dwell_Time_s": null,
          "Data_Source": "text",
          "Test_Specimen": "Chevron notch half-sized C(T), 12mm thick, 24mm wide, precracked to a/W~0.45-0.55, fractured at 0.01 mm/s, ASTM E399-12",
          "Note": null
        },
        {
          "Property_Name": "Fatigue_Crack_Growth_Threshold",
          "Test_Condition": "FCG threshold, Loading axis parallel to build direction (B), R=0.1, 10Hz sinusoidal",
          "Value_Numeric": 5.6,
          "Value_Range": null,
          "Value_StdDev": null,
          "Unit": "MPa√m",
          "Test_Temperature_K": 298.15,
          "Strain_Rate_s1": null,
          "Tensile_Speed_mm_min": null,
          "Hardness_Load": null,
          "Hardness_Dwell_Time_s": null,
          "Data_Source": "text",
          "Test_Specimen": "Chevron notch half-sized C(T), precracked to a/W~0.45-0.55, ASTM E647-15",
          "Note": "ΔK₀ determined by load shedding method until da/dN=2×10⁻⁹ m/cycle"
        },
        {
          "Property_Name": "Paris_Exponent",
          "Test_Condition": "Steady-state FCG, Loading axis parallel to build direction (B), R=0.1, 10Hz sinusoidal",
          "Value_Numeric": 2.53,
          "Value_Range": null,
          "Value_StdDev": null,
          "Unit": "dimensionless",
          "Test_Temperature_K": 298.15,
          "Strain_Rate_s1": null,
          "Tensile_Speed_mm_min": null,
          "Hardness_Load": null,
          "Hardness_Dwell_Time_s": null,
          "Data_Source": "text",
          "Test_Specimen": "Chevron notch half-sized C(T), ASTM E647-15",
          "Note": "Paris equation: da/dN = C(ΔK)^m"
        },
        {
          "Property_Name": "Fatigue_Strength_Unnotched",
          "Test_Condition": "Rotating bending fatigue (RBF), R=-1 (fully reversed), specimen axis along build direction, survival criterion 10^7 cycles",
          "Value_Numeric": 340,
          "Value_Range": null,
          "Value_StdDev": null,
          "Unit": "MPa",
          "Test_Temperature_K": 298.15,
          "Strain_Rate_s1": null,
          "Tensile_Speed_mm_min": null,
          "Hardness_Load": null,
          "Hardness_Dwell_Time_s": null,
          "Data_Source": "text",
          "Test_Specimen": "Hourglass RBF specimen, gauge length 22mm, min diameter ~5mm",
          "Note": "FS/σU = 0.28"
        }
      ]
    },
    {
      "Sample_ID": "S3090",
      "Gradient_Material": false,
      "Gradient_Group_ID": null,
      "Composition_Info": {
        "Role": "Target",
        "Alloy_Name_Raw": "Ti-6Al-4V ELI",
        "Nominal_Composition": {
          "Composition_Type": "wt%",
          "Elements_Normalized": {
            "Ti": 90.0,
            "Al": 6.0,
            "V": 4.0
          }
        },
        "Measured_Composition": null,
        "Note": "Commercial ELI grade Ti-6Al-4V powder; specific composition values not provided in text"
      },
      "Process_Info": {
        "Process_Category": "Selective Laser Melting (SLM)",
        "Process_Text": {
          "original": "Manufactured with ELI grade Ti-6Al-4V powder in an argon gas environment in an EOSINT M 280 SLM unit equipped with a Yb:YAG fiber laser. Process parameters: laser power 280 W, scan speed 1200 mm/s, scan spacing 0.14 mm, layer thickness 30 μm, scan rotation 90° between successive layers, energy density 55.6 J/mm³. Square cross-section coupons (64×64 mm², 14 mm thickness) and cylindrical samples (9 mm diameter, 64 mm long) were produced. Post-SLM stress relief annealing at 650°C for 3 h.",
          "simplified": "SLM (EOSINT M 280, Yb:YAG laser): P=280W, v=1200mm/s, h=0.14mm, t=30μm, φ=90°, J=55.6 J/mm³. Stress relieved at 650°C/3h in argon."
        },
        "Equipment": "EOSINT M 280 SLM unit with Yb:YAG fiber laser",
        "Key_Params": {
          "Laser_Power_W": 280,
          "Scanning_Speed_mm_s": 1200,
          "Hatch_Spacing_um": 140,
          "Layer_Thickness_um": 30,
          "Scan_Rotation_deg": 90,
          "Volumetric_Energy_Density_J_mm3": 55.6,
          "Annealing_Temperature_K": 923.15,
          "Annealing_Time_h": 3,
          "Protective_Atmosphere": "argon"
        }
      },
      "Microstructure_Info": {
        "Microstructure_Text": {
          "original": "Columnar prior β grains with square cross-section in B-plane (side length ~140 μm, approximately equal to scan spacing), spanning the entire height in S-plane. Fine acicular α/α' lath structure within prior β grains, with α phase decorating grain boundaries. Laths oriented at ~45° to build direction due to Burger's orientation relationships between cubic prior β and hexagonal α'. Epitaxial growth results in columnar grains growing in ⟨001⟩β directions normal to deposited layers. High energy density (55.6 J/mm³) melts all powder, eliminating heterogeneous nucleation sites, leading to full-height columnar grain growth. Both α and α' phases present (confirmed by TEM/SAED), with α' having lower c/a ratio (1.58) compared to α (1.59-1.6).",
          "simplified": "Columnar prior β grains (~140μm, full height), fine acicular α/α' laths at ~45° to BD, α at GBs. Epitaxial growth, no equiaxed grains."
        },
        "Main_Phase": "HCP α/α' (acicular lath mixture)",
        "Precipitates": [
          {
            "Phase_Type": "α (at prior β grain boundaries)",
            "Volume_Fraction_pct": null
          }
        ],
        "Porosity_pct": 0.37,
        "Relative_Density_pct": 99.76,
        "Grain_Size_avg_um": 140,
        "Precipitate_Size_avg_nm": null,
        "Advanced_Quantitative_Features": {
          "Colony_Size_avg_um": "10-15",
          "Lath_Thickness_max_um": 2.0
        }
      },
      "Properties_Info": [
        {
          "Property_Name": "Yield_Strength",
          "Test_Condition": "Tensile test, Loading axis perpendicular to build direction (S)",
          "Value_Numeric": 1029,
          "Value_Range": null,
          "Value_StdDev": 8,
          "Unit": "MPa",
          "Test_Temperature_K": 298.15,
          "Strain_Rate_s1": "1×10⁻³",
          "Tensile_Speed_mm_min": 0.36,
          "Hardness_Load": null,
          "Hardness_Dwell_Time_s": null,
          "Data_Source": "text",
          "Test_Specimen": "Dog-bone, gauge length 6mm, cross-section 2×0.5mm²",
          "Note": null
        },
        {
          "Property_Name": "Ultimate_Tensile_Strength",
          "Test_Condition": "Tensile test, Loading axis perpendicular to build direction (S)",
          "Value_Numeric": 1091,
          "Value_Range": null,
          "Value_StdDev": 6,
          "Unit": "MPa",
          "Test_Temperature_K": 298.15,
          "Strain_Rate_s1": "1×10⁻³",
          "Tensile_Speed_mm_min": 0.36,
          "Hardness_Load": null,
          "Hardness_Dwell_Time_s": null,
          "Data_Source": "text",
          "Test_Specimen": "Dog-bone, gauge length 6mm, cross-section 2×0.5mm²",
          "Note": null
        },
        {
          "Property_Name": "Elongation_Total",
          "Test_Condition": "Tensile test, Loading axis perpendicular to build direction (S)",
          "Value_Numeric": 7.8,
          "Value_Range": null,
          "Value_StdDev": 0.8,
          "Unit": "%",
          "Test_Temperature_K": 298.15,
          "Strain_Rate_s1": "1×10⁻³",
          "Tensile_Speed_mm_min": 0.36,
          "Hardness_Load": null,
          "Hardness_Dwell_Time_s": null,
          "Data_Source": "text",
          "Test_Specimen": "Dog-bone, gauge length 6mm, cross-section 2×0.5mm²",
          "Note": "Original paper reports ef (elongation to failure); not distinguished into uniform and fracture components"
        },
        {
          "Property_Name": "Fracture_Toughness_KIC",
          "Test_Condition": "Mode I fracture toughness, Loading axis perpendicular to build direction (S)",
          "Value_Numeric": 55,
          "Value_Range": null,
          "Value_StdDev": null,
          "Unit": "MPa√m",
          "Test_Temperature_K": 298.15,
          "Strain_Rate_s1": null,
          "Tensile_Speed_mm_min": null,
          "Hardness_Load": null,
          "Hardness_Dwell_Time_s": null,
          "Data_Source": "text",
          "Test_Specimen": "Chevron notch half-sized C(T), 12mm thick, 24mm wide, precracked to a/W~0.45-0.55, fractured at 0.01 mm/s, ASTM E399-12",
          "Note": null
        },
        {
          "Property_Name": "Fatigue_Crack_Growth_Threshold",
          "Test_Condition": "FCG threshold, Loading axis perpendicular to build direction (S), R=0.1, 10Hz sinusoidal",
          "Value_Numeric": 5.7,
          "Value_Range": null,
          "Value_StdDev": null,
          "Unit": "MPa√m",
          "Test_Temperature_K": 298.15,
          "Strain_Rate_s1": null,
          "Tensile_Speed_mm_min": null,
          "Hardness_Load": null,
          "Hardness_Dwell_Time_s": null,
          "Data_Source": "text",
          "Test_Specimen": "Chevron notch half-sized C(T), precracked to a/W~0.45-0.55, ASTM E647-15",
          "Note": "ΔK₀ determined by load shedding method until da/dN=2×10⁻⁹ m/cycle"
        },
        {
          "Property_Name": "Paris_Exponent",
          "Test_Condition": "Steady-state FCG, Loading axis perpendicular to build direction (S), R=0.1, 10Hz sinusoidal",
          "Value_Numeric": 3.31,
          "Value_Range": null,
          "Value_StdDev": null,
          "Unit": "dimensionless",
          "Test_Temperature_K": 298.15,
          "Strain_Rate_s1": null,
          "Tensile_Speed_mm_min": null,
          "Hardness_Load": null,
          "Hardness_Dwell_Time_s": null,
          "Data_Source": "text",
          "Test_Specimen": "Chevron notch half-sized C(T), ASTM E647-15",
          "Note": "Paris equation: da/dN = C(ΔK)^m"
        }
      ]
    },
    {
      "Sample_ID": "B3067",
      "Gradient_Material": false,
      "Gradient_Group_ID": null,
      "Composition_Info": {
        "Role": "Target",
        "Alloy_Name_Raw": "Ti-6Al-4V ELI",
        "Nominal_Composition": {
          "Composition_Type": "wt%",
          "Elements_Normalized": {
            "Ti": 90.0,
            "Al": 6.0,
            "V": 4.0
          }
        },
        "Measured_Composition": null,
        "Note": "Commercial ELI grade Ti-6Al-4V powder; specific composition values not provided in text"
      },
      "Process_Info": {
        "Process_Category": "Selective Laser Melting (SLM)",
        "Process_Text": {
          "original": "Manufactured with ELI grade Ti-6Al-4V powder in an argon gas environment in an EOSINT M 280 SLM unit equipped with a Yb:YAG fiber laser. Process parameters: laser power 280 W, scan speed 1200 mm/s, scan spacing 0.14 mm, layer thickness 30 μm, scan rotation 67° between successive layers, energy density 55.6 J/mm³. Square cross-section coupons (64×64 mm², 14 mm thickness) and cylindrical samples (9 mm diameter, 64 mm long) were produced. Post-SLM stress relief annealing at 650°C for 3 h.",
          "simplified": "SLM (EOSINT M 280, Yb:YAG laser): P=280W, v=1200mm/s, h=0.14mm, t=30μm, φ=67°, J=55.6 J/mm³. Stress relieved at 650°C/3h in argon."
        },
        "Equipment": "EOSINT M 280 SLM unit with Yb:YAG fiber laser",
        "Key_Params": {
          "Laser_Power_W": 280,
          "Scanning_Speed_mm_s": 1200,
          "Hatch_Spacing_um": 140,
          "Layer_Thickness_um": 30,
          "Scan_Rotation_deg": 67,
          "Volumetric_Energy_Density_J_mm3": 55.6,
          "Annealing_Temperature_K": 923.15,
          "Annealing_Time_h": 3,
          "Protective_Atmosphere": "argon"
        }
      },
      "Microstructure_Info": {
        "Microstructure_Text": {
          "original": "Equiaxed prior β grains in B-plane (average diameter ~140 μm, equal to scan spacing) due to 67° scan rotation causing mismatch between successive laser tracks. Columnar prior β grains in S-plane but with jagged and discontinuous walls due to laser track mismatch. Fine acicular α/α' lath structure within prior β grains, with α phase at grain boundaries. Both α and α' phases present.",
          "simplified": "Equiaxed prior β in B-plane (~140μm), discontinuous columnar in S-plane. Fine acicular α/α' laths, α at GBs."
        },
        "Main_Phase": "HCP α/α' (acicular lath mixture)",
        "Precipitates": [
          {
            "Phase_Type": "α (at prior β grain boundaries)",
            "Volume_Fraction_pct": null
          }
        ],
        "Porosity_pct": 0.39,
        "Relative_Density_pct": 99.83,
        "Grain_Size_avg_um": 140,
        "Precipitate_Size_avg_nm": null,
        "Advanced_Quantitative_Features": {
          "Colony_Size_avg_um": "10-15",
          "Lath_Thickness_max_um": 2.0
        }
      },
      "Properties_Info": [
        {
          "Property_Name": "Yield_Strength",
          "Test_Condition": "Tensile test, Loading axis parallel to build direction (B)",
          "Value_Numeric": 1121,
          "Value_Range": null,
          "Value_StdDev": 42,
          "Unit": "MPa",
          "Test_Temperature_K": 298.15,
          "Strain_Rate_s1": "1×10⁻³",
          "Tensile_Speed_mm_min": 0.36,
          "Hardness_Load": null,
          "Hardness_Dwell_Time_s": null,
          "Data_Source": "text",
          "Test_Specimen": "Dog-bone, gauge length 6mm, cross-section 2×0.5mm²",
          "Note": null
        },
        {
          "Property_Name": "Ultimate_Tensile_Strength",
          "Test_Condition": "Tensile test, Loading axis parallel to build direction (B)",
          "Value_Numeric": 1186,
          "Value_Range": null,
          "Value_StdDev": 42,
          "Unit": "MPa",
          "Test_Temperature_K": 298.15,
          "Strain_Rate_s1": "1×10⁻³",
          "Tensile_Speed_mm_min": 0.36,
          "Hardness_Load": null,
          "Hardness_Dwell_Time_s": null,
          "Data_Source": "text",
          "Test_Specimen": "Dog-bone, gauge length 6mm, cross-section 2×0.5mm²",
          "Note": null
        },
        {
          "Property_Name": "Elongation_Total",
          "Test_Condition": "Tensile test, Loading axis parallel to build direction (B)",
          "Value_Numeric": 8.1,
          "Value_Range": null,
          "Value_StdDev": 0.6,
          "Unit": "%",
          "Test_Temperature_K": 298.15,
          "Strain_Rate_s1": "1×10⁻³",
          "Tensile_Speed_mm_min": 0.36,
          "Hardness_Load": null,
          "Hardness_Dwell_Time_s": null,
          "Data_Source": "text",
          "Test_Specimen": "Dog-bone, gauge length 6mm, cross-section 2×0.5mm²",
          "Note": "Original paper reports ef (elongation to failure); not distinguished into uniform and fracture components"
        },
        {
          "Property_Name": "Fracture_Toughness_KIC",
          "Test_Condition": "Mode I fracture toughness, Loading axis parallel to build direction (B)",
          "Value_Numeric": 48,
          "Value_Range": null,
          "Value_StdDev": null,
          "Unit": "MPa√m",
          "Test_Temperature_K": 298.15,
          "Strain_Rate_s1": null,
          "Tensile_Speed_mm_min": null,
          "Hardness_Load": null,
          "Hardness_Dwell_Time_s": null,
          "Data_Source": "text",
          "Test_Specimen": "Chevron notch half-sized C(T), 12mm thick, 24mm wide, precracked to a/W~0.45-0.55, fractured at 0.01 mm/s, ASTM E399-12",
          "Note": null
        },
        {
          "Property_Name": "Fatigue_Crack_Growth_Threshold",
          "Test_Condition": "FCG threshold, Loading axis parallel to build direction (B), R=0.1, 10Hz sinusoidal",
          "Value_Numeric": 5.3,
          "Value_Range": null,
          "Value_StdDev": null,
          "Unit": "MPa√m",
          "Test_Temperature_K": 298.15,
          "Strain_Rate_s1": null,
          "Tensile_Speed_mm_min": null,
          "Hardness_Load": null,
          "Hardness_Dwell_Time_s": null,
          "Data_Source": "text",
          "Test_Specimen": "Chevron notch half-sized C(T), precracked to a/W~0.45-0.55, ASTM E647-15",
          "Note": "ΔK₀ determined by load shedding method until da/dN=2×10⁻⁹ m/cycle"
        },
        {
          "Property_Name": "Paris_Exponent",
          "Test_Condition": "Steady-state FCG, Loading axis parallel to build direction (B), R=0.1, 10Hz sinusoidal",
          "Value_Numeric": 3.55,
          "Value_Range": null,
          "Value_StdDev": null,
          "Unit": "dimensionless",
          "Test_Temperature_K": 298.15,
          "Strain_Rate_s1": null,
          "Tensile_Speed_mm_min": null,
          "Hardness_Load": null,
          "Hardness_Dwell_Time_s": null,
          "Data_Source": "text",
          "Test_Specimen": "Chevron notch half-sized C(T), ASTM E647-15",
          "Note": "Paris equation: da/dN = C(ΔK)^m"
        },
        {
          "Property_Name": "Fatigue_Strength_Unnotched",
          "Test_Condition": "Rotating bending fatigue (RBF), R=-1 (fully reversed), specimen axis along build direction, survival criterion 10^7 cycles",
          "Value_Numeric": 340,
          "Value_Range": null,
          "Value_StdDev": null,
          "Unit": "MPa",
          "Test_Temperature_K": 298.15,
          "Strain_Rate_s1": null,
          "Tensile_Speed_mm_min": null,
          "Hardness_Load": null,
          "Hardness_Dwell_Time_s": null,
          "Data_Source": "text",
          "Test_Specimen": "Hourglass RBF specimen, gauge length 22mm, min diameter ~5mm",
          "Note": "FS/σU = 0.29"
        }
      ]
    },
    {
      "Sample_ID": "S3067",
      "Gradient_Material": false,
      "Gradient_Group_ID": null,
      "Composition_Info": {
        "Role": "Target",
        "Alloy_Name_Raw": "Ti-6Al-4V ELI",
        "Nominal_Composition": {
          "Composition_Type": "wt%",
          "Elements_Normalized": {
            "Ti": 90.0,
            "Al": 6.0,
            "V": 4.0
          }
        },
        "Measured_Composition": null,
        "Note": "Commercial ELI grade Ti-6Al-4V powder; specific composition values not provided in text"
      },
      "Process_Info": {
        "Process_Category": "Selective Laser Melting (SLM)",
        "Process_Text": {
          "original": "Manufactured with ELI grade Ti-6Al-4V powder in an argon gas environment in an EOSINT M 280 SLM unit equipped with a Yb:YAG fiber laser. Process parameters: laser power 280 W, scan speed 1200 mm/s, scan spacing 0.14 mm, layer thickness 30 μm, scan rotation 67° between successive layers, energy density 55.6 J/mm³. Square cross-section coupons (64×64 mm², 14 mm thickness) and cylindrical samples (9 mm diameter, 64 mm long) were produced. Post-SLM stress relief annealing at 650°C for 3 h.",
          "simplified": "SLM (EOSINT M 280, Yb:YAG laser): P=280W, v=1200mm/s, h=0.14mm, t=30μm, φ=67°, J=55.6 J/mm³. Stress relieved at 650°C/3h in argon."
        },
        "Equipment": "EOSINT M 280 SLM unit with Yb:YAG fiber laser",
        "Key_Params": {
          "Laser_Power_W": 280,
          "Scanning_Speed_mm_s": 1200,
          "Hatch_Spacing_um": 140,
          "Layer_Thickness_um": 30,
          "Scan_Rotation_deg": 67,
          "Volumetric_Energy_Density_J_mm3": 55.6,
          "Annealing_Temperature_K": 923.15,
          "Annealing_Time_h": 3,
          "Protective_Atmosphere": "argon"
        }
      },
      "Microstructure_Info": {
        "Microstructure_Text": {
          "original": "Equiaxed prior β grains in B-plane (average diameter ~140 μm, equal to scan spacing) due to 67° scan rotation causing mismatch between successive laser tracks. Columnar prior β grains in S-plane but with jagged and discontinuous walls due to laser track mismatch. Fine acicular α/α' lath structure within prior β grains, with α phase at grain boundaries. Both α and α' phases present.",
          "simplified": "Equiaxed prior β in B-plane (~140μm), discontinuous columnar in S-plane. Fine acicular α/α' laths, α at GBs."
        },
        "Main_Phase": "HCP α/α' (acicular lath mixture)",
        "Precipitates": [
          {
            "Phase_Type": "α (at prior β grain boundaries)",
            "Volume_Fraction_pct": null
          }
        ],
        "Porosity_pct": 0.39,
        "Relative_Density_pct": 99.83,
        "Grain_Size_avg_um": 140,
        "Precipitate_Size_avg_nm": null,
        "Advanced_Quantitative_Features": {
          "Colony_Size_avg_um": "10-15",
          "Lath_Thickness_max_um": 2.0
        }
      },
      "Properties_Info": [
        {
          "Property_Name": "Yield_Strength",
          "Test_Condition": "Tensile test, Loading axis perpendicular to build direction (S)",
          "Value_Numeric": 1121,
          "Value_Range": null,
          "Value_StdDev": 9,
          "Unit": "MPa",
          "Test_Temperature_K": 298.15,
          "Strain_Rate_s1": "1×10⁻³",
          "Tensile_Speed_mm_min": 0.36,
          "Hardness_Load": null,
          "Hardness_Dwell_Time_s": null,
          "Data_Source": "text",
          "Test_Specimen": "Dog-bone, gauge length 6mm, cross-section 2×0.5mm²",
          "Note": null
        },
        {
          "Property_Name": "Ultimate_Tensile_Strength",
          "Test_Condition": "Tensile test, Loading axis perpendicular to build direction (S)",
          "Value_Numeric": 1202,
          "Value_Range": null,
          "Value_StdDev": 11,
          "Unit": "MPa",
          "Test_Temperature_K": 298.15,
          "Strain_Rate_s1": "1×10⁻³",
          "Tensile_Speed_mm_min": 0.36,
          "Hardness_Load": null,
          "Hardness_Dwell_Time_s": null,
          "Data_Source": "text",
          "Test_Specimen": "Dog-bone, gauge length 6mm, cross-section 2×0.5mm²",
          "Note": null
        },
        {
          "Property_Name": "Elongation_Total",
          "Test_Condition": "Tensile test, Loading axis perpendicular to build direction (S)",
          "Value_Numeric": 10.1,
          "Value_Range": null,
          "Value_StdDev": 0.3,
          "Unit": "%",
          "Test_Temperature_K": 298.15,
          "Strain_Rate_s1": "1×10⁻³",
          "Tensile_Speed_mm_min": 0.36,
          "Hardness_Load": null,
          "Hardness_Dwell_Time_s": null,
          "Data_Source": "text",
          "Test_Specimen": "Dog-bone, gauge length 6mm, cross-section 2×0.5mm²",
          "Note": "Original paper reports ef (elongation to failure); not distinguished into uniform and fracture components"
        },
        {
          "Property_Name": "Fracture_Toughness_KIC",
          "Test_Condition": "Mode I fracture toughness, Loading axis perpendicular to build direction (S)",
          "Value_Numeric": 54,
          "Value_Range": null,
          "Value_StdDev": null,
          "Unit": "MPa√m",
          "Test_Temperature_K": 298.15,
          "Strain_Rate_s1": null,
          "Tensile_Speed_mm_min": null,
          "Hardness_Load": null,
          "Hardness_Dwell_Time_s": null,
          "Data_Source": "text",
          "Test_Specimen": "Chevron notch half-sized C(T), 12mm thick, 24mm wide, precracked to a/W~0.45-0.55, fractured at 0.01 mm/s, ASTM E399-12",
          "Note": null
        },
        {
          "Property_Name": "Fatigue_Crack_Growth_Threshold",
          "Test_Condition": "FCG threshold, Loading axis perpendicular to build direction (S), R=0.1, 10Hz sinusoidal",
          "Value_Numeric": 5.7,
          "Value_Range": null,
          "Value_StdDev": null,
          "Unit": "MPa√m",
          "Test_Temperature_K": 298.15,
          "Strain_Rate_s1": null,
          "Tensile_Speed_mm_min": null,
          "Hardness_Load": null,
          "Hardness_Dwell_Time_s": null,
          "Data_Source": "text",
          "Test_Specimen": "Chevron notch half-sized C(T), precracked to a/W~0.45-0.55, ASTM E647-15",
          "Note": "ΔK₀ determined by load shedding method until da/dN=2×10⁻⁹ m/cycle"
        },
        {
          "Property_Name": "Paris_Exponent",
          "Test_Condition": "Steady-state FCG, Loading axis perpendicular to build direction (S), R=0.1, 10Hz sinusoidal",
          "Value_Numeric": 3.08,
          "Value_Range": null,
          "Value_StdDev": null,
          "Unit": "dimensionless",
          "Test_Temperature_K": 298.15,
          "Strain_Rate_s1": null,
          "Tensile_Speed_mm_min": null,
          "Hardness_Load": null,
          "Hardness_Dwell_Time_s": null,
          "Data_Source": "text",
          "Test_Specimen": "Chevron notch half-sized C(T), ASTM E647-15",
          "Note": "Paris equation: da/dN = C(ΔK)^m"
        }
      ]
    },
    {
      "Sample_ID": "B6090",
      "Gradient_Material": false,
      "Gradient_Group_ID": null,
      "Composition_Info": {
        "Role": "Target",
        "Alloy_Name_Raw": "Ti-6Al-4V ELI",
        "Nominal_Composition": {
          "Composition_Type": "wt%",
          "Elements_Normalized": {
            "Ti": 90.0,
            "Al": 6.0,
            "V": 4.0
          }
        },
        "Measured_Composition": null,
        "Note": "Commercial ELI grade Ti-6Al-4V powder; specific composition values not provided in text"
      },
      "Process_Info": {
        "Process_Category": "Selective Laser Melting (SLM)",
        "Process_Text": {
          "original": "Manufactured with ELI grade Ti-6Al-4V powder in an argon gas environment in an EOSINT M 280 SLM unit equipped with a Yb:YAG fiber laser. Process parameters: laser power 340 W, scan speed 1250 mm/s, scan spacing 0.12 mm, layer thickness 60 μm, scan rotation 90° between successive layers, energy density 37.8 J/mm³. Square cross-section coupons (64×64 mm², 14 mm thickness) and cylindrical samples (9 mm diameter, 64 mm long) were produced. Post-SLM stress relief annealing at 650°C for 3 h.",
          "simplified": "SLM (EOSINT M 280, Yb:YAG laser): P=340W, v=1250mm/s, h=0.12mm, t=60μm, φ=90°, J=37.8 J/mm³. Stress relieved at 650°C/3h in argon."
        },
        "Equipment": "EOSINT M 280 SLM unit with Yb:YAG fiber laser",
        "Key_Params": {
          "Laser_Power_W": 340,
          "Scanning_Speed_mm_s": 1250,
          "Hatch_Spacing_um": 120,
          "Layer_Thickness_um": 60,
          "Scan_Rotation_deg": 90,
          "Volumetric_Energy_Density_J_mm3": 37.8,
          "Annealing_Temperature_K": 923.15,
          "Annealing_Time_h": 3,
          "Protective_Atmosphere": "argon"
        }
      },
      "Microstructure_Info": {
        "Microstructure_Text": {
          "original": "Square-shaped prior β grains in B-plane (side length ~120 μm, reflecting reduced scan spacing of 0.12 mm). Shortened vertical columnar prior β grains in S-plane due to melt zone boundaries from lower energy density (37.8 J/mm³), which prevents full epitaxy. Columnar grains are discontinuous but still aligned along build direction with near-linear boundaries. Fine acicular α/α' lath structure within prior β grains, α at grain boundaries. Possible Ti₃Al phase detected by XRD.",
          "simplified": "Square prior β in B-plane (~120μm), shortened columnar in S-plane (melt zone boundaries). Fine α/α' laths, possible Ti₃Al."
        },
        "Main_Phase": "HCP α/α' (acicular lath mixture)",
        "Precipitates": [
          {
            "Phase_Type": "α (at prior β grain boundaries)",
            "Volume_Fraction_pct": null
          }
        ],
        "Porosity_pct": 0.29,
        "Relative_Density_pct": 99.83,
        "Grain_Size_avg_um": 120,
        "Precipitate_Size_avg_nm": null,
        "Advanced_Quantitative_Features": {
          "Colony_Size_avg_um": "10-15",
          "Lath_Thickness_max_um": 2.0
        }
      },
      "Properties_Info": [
        {
          "Property_Name": "Yield_Strength",
          "Test_Condition": "Tensile test, Loading axis parallel to build direction (B)",
          "Value_Numeric": 1151,
          "Value_Range": null,
          "Value_StdDev": 11,
          "Unit": "MPa",
          "Test_Temperature_K": 298.15,
          "Strain_Rate_s1": "1×10⁻³",
          "Tensile_Speed_mm_min": 0.36,
          "Hardness_Load": null,
          "Hardness_Dwell_Time_s": null,
          "Data_Source": "text",
          "Test_Specimen": "Dog-bone, gauge length 6mm, cross-section 2×0.5mm²",
          "Note": null
        },
        {
          "Property_Name": "Ultimate_Tensile_Strength",
          "Test_Condition": "Tensile test, Loading axis parallel to build direction (B)",
          "Value_Numeric": 1222,
          "Value_Range": null,
          "Value_StdDev": 25,
          "Unit": "MPa",
          "Test_Temperature_K": 298.15,
          "Strain_Rate_s1": "1×10⁻³",
          "Tensile_Speed_mm_min": 0.36,
          "Hardness_Load": null,
          "Hardness_Dwell_Time_s": null,
          "Data_Source": "text",
          "Test_Specimen": "Dog-bone, gauge length 6mm, cross-section 2×0.5mm²",
          "Note": null
        },
        {
          "Property_Name": "Elongation_Total",
          "Test_Condition": "Tensile test, Loading axis parallel to build direction (B)",
          "Value_Numeric": 9.8,
          "Value_Range": null,
          "Value_StdDev": 1.1,
          "Unit": "%",
          "Test_Temperature_K": 298.15,
          "Strain_Rate_s1": "1×10⁻³",
          "Tensile_Speed_mm_min": 0.36,
          "Hardness_Load": null,
          "Hardness_Dwell_Time_s": null,
          "Data_Source": "text",
          "Test_Specimen": "Dog-bone, gauge length 6mm, cross-section 2×0.5mm²",
          "Note": "Original paper reports ef (elongation to failure); not distinguished into uniform and fracture components"
        },
        {
          "Property_Name": "Fracture_Toughness_KIC",
          "Test_Condition": "Mode I fracture toughness, Loading axis parallel to build direction (B)",
          "Value_Numeric": 51,
          "Value_Range": null,
          "Value_StdDev": null,
          "Unit": "MPa√m",
          "Test_Temperature_K": 298.15,
          "Strain_Rate_s1": null,
          "Tensile_Speed_mm_min": null,
          "Hardness_Load": null,
          "Hardness_Dwell_Time_s": null,
          "Data_Source": "text",
          "Test_Specimen": "Chevron notch half-sized C(T), 12mm thick, 24mm wide, precracked to a/W~0.45-0.55, fractured at 0.01 mm/s, ASTM E399-12",
          "Note": null
        },
        {
          "Property_Name": "Fatigue_Crack_Growth_Threshold",
          "Test_Condition": "FCG threshold, Loading axis parallel to build direction (B), R=0.1, 10Hz sinusoidal",
          "Value_Numeric": 5.8,
          "Value_Range": null,
          "Value_StdDev": null,
          "Unit": "MPa√m",
          "Test_Temperature_K": 298.15,
          "Strain_Rate_s1": null,
          "Tensile_Speed_mm_min": null,
          "Hardness_Load": null,
          "Hardness_Dwell_Time_s": null,
          "Data_Source": "text",
          "Test_Specimen": "Chevron notch half-sized C(T), precracked to a/W~0.45-0.55, ASTM E647-15",
          "Note": "ΔK₀ determined by load shedding method until da/dN=2×10⁻⁹ m/cycle"
        },
        {
          "Property_Name": "Paris_Exponent",
          "Test_Condition": "Steady-state FCG, Loading axis parallel to build direction (B), R=0.1, 10Hz sinusoidal",
          "Value_Numeric": 2.87,
          "Value_Range": null,
          "Value_StdDev": null,
          "Unit": "dimensionless",
          "Test_Temperature_K": 298.15,
          "Strain_Rate_s1": null,
          "Tensile_Speed_mm_min": null,
          "Hardness_Load": null,
          "Hardness_Dwell_Time_s": null,
          "Data_Source": "text",
          "Test_Specimen": "Chevron notch half-sized C(T), ASTM E647-15",
          "Note": "Paris equation: da/dN = C(ΔK)^m"
        },
        {
          "Property_Name": "Fatigue_Strength_Unnotched",
          "Test_Condition": "Rotating bending fatigue (RBF), R=-1 (fully reversed), specimen axis along build direction, survival criterion 10^7 cycles",
          "Value_Numeric": 453,
          "Value_Range": null,
          "Value_StdDev": null,
          "Unit": "MPa",
          "Test_Temperature_K": 298.15,
          "Strain_Rate_s1": null,
          "Tensile_Speed_mm_min": null,
          "Hardness_Load": null,
          "Hardness_Dwell_Time_s": null,
          "Data_Source": "text",
          "Test_Specimen": "Hourglass RBF specimen, gauge length 22mm, min diameter ~5mm",
          "Note": "FS/σU = 0.37"
        }
      ]
    },
    {
      "Sample_ID": "S6090",
      "Gradient_Material": false,
      "Gradient_Group_ID": null,
      "Composition_Info": {
        "Role": "Target",
        "Alloy_Name_Raw": "Ti-6Al-4V ELI",
        "Nominal_Composition": {
          "Composition_Type": "wt%",
          "Elements_Normalized": {
            "Ti": 90.0,
            "Al": 6.0,
            "V": 4.0
          }
        },
        "Measured_Composition": null,
        "Note": "Commercial ELI grade Ti-6Al-4V powder; specific composition values not provided in text"
      },
      "Process_Info": {
        "Process_Category": "Selective Laser Melting (SLM)",
        "Process_Text": {
          "original": "Manufactured with ELI grade Ti-6Al-4V powder in an argon gas environment in an EOSINT M 280 SLM unit equipped with a Yb:YAG fiber laser. Process parameters: laser power 340 W, scan speed 1250 mm/s, scan spacing 0.12 mm, layer thickness 60 μm, scan rotation 90° between successive layers, energy density 37.8 J/mm³. Square cross-section coupons (64×64 mm², 14 mm thickness) and cylindrical samples (9 mm diameter, 64 mm long) were produced. Post-SLM stress relief annealing at 650°C for 3 h.",
          "simplified": "SLM (EOSINT M 280, Yb:YAG laser): P=340W, v=1250mm/s, h=0.12mm, t=60μm, φ=90°, J=37.8 J/mm³. Stress relieved at 650°C/3h in argon."
        },
        "Equipment": "EOSINT M 280 SLM unit with Yb:YAG fiber laser",
        "Key_Params": {
          "Laser_Power_W": 340,
          "Scanning_Speed_mm_s": 1250,
          "Hatch_Spacing_um": 120,
          "Layer_Thickness_um": 60,
          "Scan_Rotation_deg": 90,
          "Volumetric_Energy_Density_J_mm3": 37.8,
          "Annealing_Temperature_K": 923.15,
          "Annealing_Time_h": 3,
          "Protective_Atmosphere": "argon"
        }
      },
      "Microstructure_Info": {
